Repository: SpinoWeb/Shear-Wall-Failure-Mode

File: ACI_445B_Shear_Wall_Database.csv (part 2 of 15)
"Behavior of Reinforced Concrete Walls with Welded Wire Mesh Subjected to Cyclic Loading","HR12S","Riva, P., Franchi, A.","Reinforced Concrete, Structural Walls, cyclic loading, welded wire mesh","A.Puranam, C.Sim, C.Song, Y.Wang","2015-03-20","Yulan Zhang/Ying Wang (zhan1337@purdue.edu/wang763@purdue.edu)","Ying Wang (wang763@purdue.edu)","Riva et al. (2001)","1","Riva, P., Franchi, A., ""Behavior of Reinforced Concrete Walls with Welded Wire Mesh Subjected to Cyclic Loading,"" ACI Structural Journal, V. 98, No. 3, May-June 2001, 11 pages.","HR12S","SI","2500","1300","1.9","150","195000","1","150","","R","1300","150","","","","","N","28","F","","","522","603","0.1","450","","0.08","500","","0.08","","","","8","","","0.0139","0.0139","","0.0139","0.0101","2500","1","U","C","1","2500","0","","","0","","","","","","","","","335000","49","24","","65","14650","1. Loading beam height was not reported./",
"Behavior of Reinforced Concrete Walls with Welded Wire Mesh Subjected to Cyclic Loading","HR12U","Riva, P., Franchi, A.","Reinforced Concrete, Structural Walls, cyclic loading, welded wire mesh","A.Puranam, C.Sim, C.Song, Y.Wang","2015-03-20","Yulan Zhang/Ying Wang (zhan1337@purdue.edu/wang763@purdue.edu)","Ying Wang (wang763@purdue.edu)","Riva et al. (2001)","1","Riva, P., Franchi, A., ""Behavior of Reinforced Concrete Walls with Welded Wire Mesh Subjected to Cyclic Loading,"" ACI Structural Journal, V. 98, No. 3, May-June 2001, 11 pages.","HR12U","SI","2500","1300","1.9","150","195000","1","150","","R","1300","150","","","","","N","28","F","","","522","603","0.1","450","","0.08","500","","0.08","","","","8","","","0.0139","0.0139","","0.0139","0.0101","2500","1","U","C","1","2500","0","","","0","","","","","","","","","420000","","","","","","1. Loading beam height was not reported./",
"Behavior of Reinforced Concrete Walls with Welded Wire Mesh Subjected to Cyclic Loading","CD12S","Riva, P., Franchi, A.","Reinforced Concrete, Structural Walls, cyclic loading, welded wire mesh","A.Puranam, C.Sim, C.Song, Y.Wang","2015-03-20","Yulan Zhang/Ying Wang (zhan1337@purdue.edu/wang763@purdue.edu)","Ying Wang (wang763@purdue.edu)","Riva et al. (2001)","1","Riva, P., Franchi, A., ""Behavior of Reinforced Concrete Walls with Welded Wire Mesh Subjected to Cyclic Loading,"" ACI Structural Journal, V. 98, No. 3, May-June 2001, 11 pages.","CD12S","SI","2500","1300","1.9","150","195000","1","150","","R","1300","150","","","","","N","28","F","","","632","687","0.046","","","","500","","0.08","","","","8","","","0.0139","0.0139","","0.0139","0.0101","2500","1","U","C","1","2500","0","","","0","","","","","","","","","390000","48","25","","50","15700","1. Loading beam height was not reported./",
"Behavior of Reinforced Concrete Walls with Welded Wire Mesh Subjected to Cyclic Loading","CD12U","Riva, P., Franchi, A.","Reinforced Concrete, Structural Walls, cyclic loading, welded wire mesh","A.Puranam, C.Sim, C.Song, Y.Wang","2015-03-20","Yulan Zhang/Ying Wang (zhan1337@purdue.edu/wang763@purdue.edu)","Ying Wang (wang763@purdue.edu)","Riva et al. (2001)","1","Riva, P., Franchi, A., ""Behavior of Reinforced Concrete Walls with Welded Wire Mesh Subjected to Cyclic Loading,"" ACI Structural Journal, V. 98, No. 3, May-June 2001, 11 pages.","CD12U","SI","2500","1300","1.9","150","195000","1","150","","R","1300","150","","","","","N","28","F","","","632","687","0.046","","","","500","","0.08","","","","8","","","0.0139","0.0139","","0.0139","0.0101","2500","1","U","C","1","2500","0","","","0","","","","","","","","","460000","49","29","","52","17300","1. Loading beam height was not reported./",
"Behavior of Shear Wall Using Various Yield Strength of Rebar-Part 1: An Experimental Study","18M12-40","Sato, S., Ogata, Y., Yoshizaki, S., Kanata, K., Yamaguchi, T., Nakayama, T., Inada, Y., and Kadoriku, J.","Reinforced Concrete, Structural Walls","Merve Usta","2016-08-16","Merve Usta (musta@purdue.edu)","","Sato et al. (1989)","0","Sato, S., Ogata, Y., Yoshizaki, S., Kanata, K., Yamaguchi, T., Nakayama, T., Inada, Y., and Kadoriku, J. (1989),","18M12-40","SI","2400","2150","1.1","1000","577500","1","150","150","I","150","1000","1850","150","","","N","43.1","D","0","30,1711.2;120,1639.9;235,142.6;445,142.6;655,142.6;865,142.6;1075,142.6;1285,142.6;1495,142.6;1705,142.6;1915,142.6;2030,1639.9;2120,1711.2","422;422;422;422;422;422;422;422;422;422;422;422;422","","","422","","","","","","","","","","","","0.0045","0.0225","","0.0045","","","1","U","C","1","2400","1155000","","","0","","","","","","","","","2250000","","","","","","1. Average axial stress was reported to be 2 MPa. Applied axial load was obtained multiplying average axial stress by the gross area of the wall although the wall area was reported to be Aw = 3000 cm2 in the paper./",
"Behavior of Shear Wall Using Various Yield Strength of Rebar-Part 1: An Experimental Study","24M8-30","Sato, S., Ogata, Y., Yoshizaki, S., Kanata, K., Yamaguchi, T., Nakayama, T., Inada, Y., and Kadoriku, J.","Reinforced Concrete, Structural Walls","Merve Usta","2016-08-16","Merve Usta (musta@purdue.edu)","","Sato et al. (1989)","0","Sato, S., Ogata, Y., Yoshizaki, S., Kanata, K., Yamaguchi, T., Nakayama, T., Inada, Y., and Kadoriku, J. (1989),","24M8-30","SI","1600","2150","0.7","1000","577500","1","150","150","I","150","1000","1850","150","","","N","38","D","0","30,570.4;120,570.4;175,142.6;295,142.6;415,142.6;535,142.6;655,142.6;775,142.6;895,142.6;1015,142.6;1135,142.6;1255,142.6;1375,142.6;1495,142.6;1615,142.6;1735,142.6;1855,142.6;1975,142.6;2030,570.4;2120,570.4","296;296;296;296;296;296;296;296;296;296;296;296;296;296;296;296;296;296;296;296","","","296","","","","","","","","","","","","0.008","0.008","","0.008","","","1","U","C","1","1600","1155000","","","0","","","","","","","","","1680000","","","","","","1. Average axial stress was reported to be 2 MPa. Applied axial load was obtained multiplying average axial stress by the gross area of the wall although the wall area was reported to be Aw = 3000 cm2 in the paper./",
"Behavior of Shear Wall Using Various Yield Strength of Rebar-Part 1: An Experimental Study","24M8-40","Sato, S., Ogata, Y., Yoshizaki, S., Kanata, K., Yamaguchi, T., Nakayama, T., Inada, Y., and Kadoriku, J.","Reinforced Concrete, Structural Walls","Merve Usta","2016-08-16","Merve Usta (musta@purdue.edu)","","Sato et al. (1989)","0","Sato, S., Ogata, Y., Yoshizaki, S., Kanata, K., Yamaguchi, T., Nakayama, T., Inada, Y., and Kadoriku, J. (1989),","24M8-40","SI","1600","2150","0.7","1000","577500","1","150","150","I","150","1000","1850","150","","","N","35.8","D","0","30,427.8;120,427.8;275,142.6;435,142.6;595,142.6;755,142.6;915,142.6;1075,142.6;1235,142.6;1395,142.6;1555,142.6;1715,142.6;1875,142.6;2030,427.8;2120,427.8","422;422;422;422;422;422;422;422;422;422;422;422;422;422;422","","","422","","","","","","","","","","","","0.006","0.006","","0.006","","","1","U","C","1","1600","1155000","","","0","","","","","","","","","1740000","","","","","","1. Average axial stress was reported to be 2 MPa. Applied axial load was obtained multiplying average axial stress by the gross area of the wall although the wall area was reported to be Aw = 3000 cm2 in the paper./",
"Behavior of Shear Wall Using Various Yield Strength of Rebar-Part 1: An Experimental Study","24M8-50","Sato, S., Ogata, Y., Yoshizaki, S., Kanata, K., Yamaguchi, T., Nakayama, T., Inada, Y., and Kadoriku, J.","Reinforced Concrete, Structural Walls","Merve Usta","2016-08-16","Merve Usta (musta@purdue.edu)","","Sato et al. (1989)","0","Sato, S., Ogata, Y., Yoshizaki, S., Kanata, K., Yamaguchi, T., Nakayama, T., Inada, Y., and Kadoriku, J. (1989),","24M8-50","SI","1600","2150","0.7","1000","577500","1","150","150","I","150","1000","1850","150","","","N","35","D","0","30,356.5;120,356.5;275,142.6;475,142.6;675,142.6;875,142.6;1075,142.6;1275,142.6;1475,142.6;1675,142.6;1875,142.6;2030,356.5;2120,356.5","528;528;528;528;528;528;528;528;528;528;528;528;528","","","528","","","","","","","","","","","","0.0048","0.0048","","0.0048","","","1","U","C","1","1600","1155000","","","0","","","","","","","","","1740000","","","","","","1. Average axial stress was reported to be 2 MPa. Applied axial load was obtained multiplying average axial stress by the gross area of the wall although the wall area was reported to be Aw = 3000 cm2 in the paper./",
"Behavior of Shear Wall Using Various Yield Strength of Rebar-Part 1: An Experimental Study","24M6-30","Sato, S., Ogata, Y., Yoshizaki, S., Kanata, K., Yamaguchi, T., Nakayama, T., Inada, Y., and Kadoriku, J.","Reinforced Concrete, Structural Walls","Merve Usta","2016-08-16","Merve Usta (musta@purdue.edu)","","Sato et al. (1989)","0","Sato, S., Ogata, Y., Yoshizaki, S., Kanata, K., Yamaguchi, T., Nakayama, T., Inada, Y., and Kadoriku, J. (1989),","24M6-30","SI","1200","2150","0.6","1000","577500","1","150","150","I","150","1000","1850","150","","","N","40.1","D","0","30,570.4;120,570.4;175,142.6;295,142.6;415,142.6;535,142.6;655,142.6;775,142.6;895,142.6;1015,142.6;1135,142.6;1255,142.6;1375,142.6;1495,142.6;1615,142.6;1735,142.6;1855,142.6;1975,142.6;2030,570.4;2120,570.4","296;296;296;296;296;296;296;296;296;296;296;296;296;296;296;296;296;296;296;296","","","296","","","","","","","","","","","","0.008","0.008","","0.008","","","1","U","C","1","1200","1155000","","","0","","","","","","","","","2100000","","","","","","1. Average axial stress was reported to be 2 MPa. Applied axial load was obtained multiplying average axial stress by the gross area of the wall although the wall area was reported to be Aw = 3000 cm2 in the paper./",
"Behavior of Shear Wall Using Various Yield Strength of Rebar-Part 1: An Experimental Study","24M6-40","Sato, S., Ogata, Y., Yoshizaki, S., Kanata, K., Yamaguchi, T., Nakayama, T., Inada, Y., and Kadoriku, J.","Reinforced Concrete, Structural Walls","Merve Usta","2016-08-16","Merve Usta (musta@purdue.edu)","","Sato et al. (1989)","0","Sato, S., Ogata, Y., Yoshizaki, S., Kanata, K., Yamaguchi, T., Nakayama, T., Inada, Y., and Kadoriku, J. (1989),","24M6-40","SI","1200","2150","0.6","1000","577500","1","150","150","I","150","1000","1850","150","","","N","41","D","0","30,427.8;120,427.8;275,142.6;435,142.6;595,142.6;755,142.6;915,142.6;1075,142.6;1235,142.6;1395,142.6;1555,142.6;1715,142.6;1875,142.6;2030,427.8;2120,427.8","422;422;422;422;422;422;422;422;422;422;422;422;422;422;422","","","422","","","","","","","","","","","","0.006","0.006","","0.006","","","1","U","C","1","1200","1155000","","","0","","","","","","","","","2190000","","","","","","1. Average axial stress was reported to be 2 MPa. Applied axial load was obtained multiplying average axial stress by the gross area of the wall although the wall area was reported to be Aw = 3000 cm2 in the paper./",
"Behavior of Shear Wall Using Various Yield Strength of Rebar-Part 1: An Experimental Study","36M12-30","Sato, S., Ogata, Y., Yoshizaki, S., Kanata, K., Yamaguchi, T., Nakayama, T., Inada, Y., and Kadoriku, J.","Reinforced Concrete, Structural Walls","Merve Usta","2016-08-16","Merve Usta (musta@purdue.edu)","","Sato et al. (1989)","0","Sato, S., Ogata, Y., Yoshizaki, S., Kanata, K., Yamaguchi, T., Nakayama, T., Inada, Y., and Kadoriku, J. (1989),","36M12-30","SI","2400","2150","1.1","1000","577500","1","150","150","I","150","1000","1850","150","","","N","36.3","D","0","30,4491.9;120,4491.9;195,142.6;275,142.6;355,142.6;435,142.6;515,142.6;595,142.6;675,142.6;755,142.6;835,142.6;915,142.6;995,142.6;1075,142.6;1155,142.6;1235,142.6;1315,142.6;1395,142.6;1475,142.6;1555,142.6;1635,142.6;1715,142.6;1795,142.6;1875,142.6;1955,142.6;2030,4491.9;2120,4491.9","296;296;296;296;296;296;296;296;296;296;296;296;296;296;296;296;296;296;296;296;296;296;296;296;296;296;296","","","296","","","","","","","","","","","","0.012","0.058","","0.012","","","1","U","C","1","2400","1155000","","","0","","","","","","","","","2490000","","","","","","1. Average axial stress was reported to be 2 MPa. Applied axial load was obtained multiplying average axial stress by the gross area of the wall although the wall area was reported to be Aw = 3000 cm2 in the paper./",
"Behavior of Shear Wall Using Various Yield Strength of Rebar-Part 1: An Experimental Study","36M12-40","Sato, S., Ogata, Y., Yoshizaki, S., Kanata, K., Yamaguchi, T., Nakayama, T., Inada, Y., and Kadoriku, J.","Reinforced Concrete, Structural Walls","Merve Usta","2016-08-16","Merve Usta (musta@purdue.edu)","","Sato et al. (1989)","0","Sato, S., Ogata, Y., Yoshizaki, S., Kanata, K., Yamaguchi, T., Nakayama, T., Inada, Y., and Kadoriku, J. (1989),","36M12-40","SI","2400","2150","1.1","1000","577500","1","150","150","I","150","1000","1850","150","","","N","34.4","D","0","30,3351.1;120,3351.1;235,142.6;340,142.6;445,142.6;550,142.6;655,142.6;760,142.6;865,142.6;970,142.6;1075,142.6;1180,142.6;1285,142.6;1390,142.6;1495,142.6;1600,142.6;1705,142.6;1810,142.6;1915,142.6;2030,3351.1;2120,3351.1","422;422;422;422;422;422;422;422;422;422;422;422;422;422;422;422;422;422;422;422;422","","","422","","","","","","","","","","","","0.009","0.045","","0.009","","","1","U","C","1","2400","1155000","","","0","","","","","","","","","2490000","","","","","","1. Average axial stress was reported to be 2 MPa. Applied axial load was obtained multiplying average axial stress by the gross area of the wall although the wall area was reported to be Aw = 3000 cm2 in the paper./",
"Behavior of Shear Wall Using Various Yield Strength of Rebar-Part 1: An Experimental Study","36M12-50","Sato, S., Ogata, Y., Yoshizaki, S., Kanata, K., Yamaguchi, T., Nakayama, T., Inada, Y., and Kadoriku, J.","Reinforced Concrete, Structural Walls","Merve Usta","2016-08-16","Merve Usta (musta@purdue.edu)","","Sato et al. (1989)","0","Sato, S., Ogata, Y., Yoshizaki, S., Kanata, K., Yamaguchi, T., Nakayama, T., Inada, Y., and Kadoriku, J. (1989),","36M12-50","SI","2400","2150","1.1","1000","577500","1","150","150","I","150","1000","1850","150","","","N","37.2","D","0","30,2709.4;120,2638.1;217,142.6;349,142.6;481,142.6;613,142.6;745,142.6;877,142.6;1009,142.6;1141,142.6;1273,142.6;1405,142.6;1537,142.6;1669,142.6;1801,142.6;1933,142.6;2030,2638.1;2120,2709.4","528;528;528;528;528;528;528;528;528;528;528;528;528;528;528;528;528;528","","","528","","","","","","","","","","","","0.0072","0.036","","0.0072","","","1","U","C","1","2400","1155000","","","0","","","","","","","","","2430000","","","","","","1. Average axial stress was reported to be 2 MPa. Applied axial load was obtained multiplying average axial stress by the gross area of the wall although the wall area was reported to be Aw = 3000 cm2 in the paper./",
"Behavior of Shear Wall Using Various Yield Strength of Rebar-Part 1: An Experimental Study","36L8-30","Sato, S., Ogata, Y., Yoshizaki, S., Kanata, K., Yamaguchi, T., Nakayama, T., Inada, Y., and Kadoriku, J.","Reinforced Concrete, Structural Walls","Merve Usta","2016-08-16","Merve Usta (musta@purdue.edu)","","Sato et al. (1989)","0","Sato, S., Ogata, Y., Yoshizaki, S., Kanata, K., Yamaguchi, T., Nakayama, T., Inada, Y., and Kadoriku, J. (1989),","36L8-30","SI","1600","2150","0.7","1000","577500","1","150","150","I","150","1000","1850","150","","","N","24.5","D","0","30,926.9;120,855.6;195,142.6;275,142.6;355,142.6;435,142.6;515,142.6;595,142.6;675,142.6;755,142.6;835,142.6;915,142.6;995,142.6;1075,142.6;1155,142.6;1235,142.6;1315,142.6;1395,142.6;1475,142.6;1555,142.6;1635,142.6;1715,142.6;1795,142.6;1875,142.6;1955,142.6;2030,855.6;2120,926.9","296;296;296;296;296;296;296;296;296;296;296;296;296;296;296;296;296;296;296;296;296;296;296;296;296;296;296","","","296","","","","","","","","","","","","0.012","0.0116","","0.012","","","1","U","C","1","1600","1155000","","","0","","","","","","","","","1800000","","","","","","1. Average axial stress was reported to be 2 MPa. Applied axial load was obtained multiplying average axial stress by the gross area of the wall although the wall area was reported to be Aw = 3000 cm2 in the paper./",
"Behavior of Shear Wall Using Various Yield Strength of Rebar-Part 1: An Experimental Study","36L8-40","Sato, S., Ogata, Y., Yoshizaki, S., Kanata, K., Yamaguchi, T., Nakayama, T., Inada, Y., and Kadoriku, J.","Reinforced Concrete, Structural Walls","Merve Usta","2016-08-16","Merve Usta (musta@purdue.edu)","","Sato et al. (1989)","0","Sato, S., Ogata, Y., Yoshizaki, S., Kanata, K., Yamaguchi, T., Nakayama, T., Inada, Y., and Kadoriku, J. (1989),","36L8-40","SI","1600","2150","0.7","1000","577500","1","150","150","I","150","1000","1850","150","","","N","27.8","D","0","30,713.0;120,641.7;235,142.6;340,142.6;445,142.6;550,142.6;655,142.6;760,142.6;865,142.6;970,142.6;1075,142.6;1180,142.6;1285,142.6;1390,142.6;1495,142.6;1600,142.6;1705,142.6;1810,142.6;1915,142.6;2030,641.7;2120,713.0","422;422;422;422;422;422;422;422;422;422;422;422;422;422;422;422;422;422;422;422;422","","","422","","","","","","","","","","","","0.009","0.009","","0.009","","","1","U","C","1","1600","1155000","","","0","","","","","","","","","1830000","","","","","","1. Average axial stress was reported to be 2 MPa. Applied axial load was obtained multiplying average axial stress by the gross area of the wall although the wall area was reported to be Aw = 3000 cm2 in the paper./",
"Behavior of Shear Wall Using Various Yield Strength of Rebar-Part 1: An Experimental Study","36M8-30","Sato, S., Ogata, Y., Yoshizaki, S., Kanata, K., Yamaguchi, T., Nakayama, T., Inada, Y., and Kadoriku, J.","Reinforced Concrete, Structural Walls","Merve Usta","2016-08-16","Merve Usta (musta@purdue.edu)","","Sato et al. (1989)","0","Sato, S., Ogata, Y., Yoshizaki, S., Kanata, K., Yamaguchi, T., Nakayama, T., Inada, Y., and Kadoriku, J. (1989),","36M8-30","SI","1600","2150","0.7","1000","577500","1","150","150","I","150","1000","1850","150","","","N","39.3","D","0","30,926.9;120,855.6;195,142.6;275,142.6;355,142.6;435,142.6;515,142.6;595,142.6;675,142.6;755,142.6;835,142.6;915,142.6;995,142.6;1075,142.6;1155,142.6;1235,142.6;1315,142.6;1395,142.6;1475,142.6;1555,142.6;1635,142.6;1715,142.6;1795,142.6;1875,142.6;1955,142.6;2030,855.6;2120,926.9","296;296;296;296;296;296;296;296;296;296;296;296;296;296;296;296;296;296;296;296;296;296;296;296;296;296;296","","","296","","","","","","","","","","","","0.012","0.0116","","0.012","","","1","U","C","1","1600","1155000","","","0","","","","","","","","","1890000","","","","","","1. Average axial stress was reported to be 2 MPa. Applied axial load was obtained multiplying average axial stress by the gross area of the wall although the wall area was reported to be Aw = 3000 cm2 in the paper./",
"Behavior of Shear Wall Using Various Yield Strength of Rebar-Part 1: An Experimental Study","36M8-40","Sato, S., Ogata, Y., Yoshizaki, S., Kanata, K., Yamaguchi, T., Nakayama, T., Inada, Y., and Kadoriku, J.","Reinforced Concrete, Structural Walls","Merve Usta","2016-08-16","Merve Usta (musta@purdue.edu)","","Sato et al. (1989)","0","Sato, S., Ogata, Y., Yoshizaki, S., Kanata, K., Yamaguchi, T., Nakayama, T., Inada, Y., and Kadoriku, J. (1989),","36M8-40","SI","1600","2150","0.7","1000","577500","1","150","150","I","150","1000","1850","150","","","N","38.8","D","0","30,713.0;120,641.7;235,142.6;340,142.6;445,142.6;550,142.6;655,142.6;760,142.6;865,142.6;970,142.6;1075,142.6;1180,142.6;1285,142.6;1390,142.6;1495,142.6;1600,142.6;1705,142.6;1810,142.6;1915,142.6;2030,641.7;2120,713.0","422;422;422;422;422;422;422;422;422;422;422;422;422;422;422;422;422;422;422;422;422","","","422","","","","","","","","","","","","0.009","0.009","","0.009","","","1","U","C","1","1600","1155000","","","0","","","","","","","","","2040000","","","","","","1. Average axial stress was reported to be 2 MPa. Applied axial load was obtained multiplying average axial stress by the gross area of the wall although the wall area was reported to be Aw = 3000 cm2 in the paper./",
"Behavior of Shear Wall Using Various Yield Strength of Rebar-Part 1: An Experimental Study","36M8-50","Sato, S., Ogata, Y., Yoshizaki, S., Kanata, K., Yamaguchi, T., Nakayama, T., Inada, Y., and Kadoriku, J.","Reinforced Concrete, Structural Walls","Merve Usta","2016-08-16","Merve Usta (musta@purdue.edu)","","Sato et al. (1989)","0","Sato, S., Ogata, Y., Yoshizaki, S., Kanata, K., Yamaguchi, T., Nakayama, T., Inada, Y., and Kadoriku, J. (1989),","36M8-50","SI","1600","2150","0.7","1000","577500","1","150","150","I","150","1000","1850","150","","","N","37.5","D","0","30,570.4;120,499.1;217,142.6;349,142.6;481,142.6;613,142.6;745,142.6;877,142.6;1009,142.6;1141,142.6;1273,142.6;1405,142.6;1537,142.6;1669,142.6;1801,142.6;1933,142.6;2030,499.1;2120,570.4","528;528;528;528;528;528;528;528;528;528;528;528;528;528;528;528;528;528","","","528","","","","","","","","","","","","0.0072","0.0072","","0.0072","","","1","U","C","1","1600","1155000","","","0","","","","","","","","","1980000","","","","","","1. Average axial stress was reported to be 2 MPa. Applied axial load was obtained multiplying average axial stress by the gross area of the wall although the wall area was reported to be Aw = 3000 cm2 in the paper./",
"Behavior of Shear Wall Using Various Yield Strength of Rebar-Part 1: An Experimental Study","36M6-30","Sato, S., Ogata, Y., Yoshizaki, S., Kanata, K., Yamaguchi, T., Nakayama, T., Inada, Y., and Kadoriku, J.","Reinforced Concrete, Structural Walls","Merve Usta","2016-08-16","Merve Usta (musta@purdue.edu)","","Sato et al. (1989)","0","Sato, S., Ogata, Y., Yoshizaki, S., Kanata, K., Yamaguchi, T., Nakayama, T., Inada, Y., and Kadoriku, J. (1989),","36M6-30","SI","1200","2150","0.6","1000","577500","1","150","150","I","150","1000","1850","150","","","N","33.4","D","0","30,926.9;120,855.6;195,142.6;275,142.6;355,142.6;435,142.6;515,142.6;595,142.6;675,142.6;755,142.6;835,142.6;915,142.6;995,142.6;1075,142.6;1155,142.6;1235,142.6;1315,142.6;1395,142.6;1475,142.6;1555,142.6;1635,142.6;1715,142.6;1795,142.6;1875,142.6;1955,142.6;2030,855.6;2120,926.9","296;296;296;296;296;296;296;296;296;296;296;296;296;296;296;296;296;296;296;296;296;296;296;296;296;296;296","","","296","","","","","","","","","","","","0.012","0.0116","","0.012","","","1","U","C","1","1200","1155000","","","0","","","","","","","","","2250000","","","","","","1. Average axial stress was reported to be 2 MPa. Applied axial load was obtained multiplying average axial stress by the gross area of the wall although the wall area was reported to be Aw = 3000 cm2 in the paper./",
"Behavior of Shear Wall Using Various Yield Strength of Rebar-Part 1: An Experimental Study","36M6-40","Sato, S., Ogata, Y., Yoshizaki, S., Kanata, K., Yamaguchi, T., Nakayama, T., Inada, Y., and Kadoriku, J.","Reinforced Concrete, Structural Walls","Merve Usta","2016-08-16","Merve Usta (musta@purdue.edu)","","Sato et al. (1989)","0","Sato, S., Ogata, Y., Yoshizaki, S., Kanata, K., Yamaguchi, T., Nakayama, T., Inada, Y., and Kadoriku, J. (1989),","36M6-40","SI","1200","2150","0.6","1000","577500","1","150","150","I","150","1000","1850","150","","","N","34.6","D","0","30,713.0;120,641.7;235,142.6;340,142.6;445,142.6;550,142.6;655,142.6;760,142.6;865,142.6;970,142.6;1075,142.6;1180,142.6;1285,142.6;1390,142.6;1495,142.6;1600,142.6;1705,142.6;1810,142.6;1915,142.6;2030,641.7;2120,713.0","422;422;422;422;422;422;422;422;422;422;422;422;422;422;422;422;422;422;422;422;422","","","422","","","","","","","","","","","","0.009","0.009","","0.009","","","1","U","C","1","1200","1155000","","","0","","","","","","","","","2370000","","","","","","1. Average axial stress was reported to be 2 MPa. Applied axial load was obtained multiplying average axial stress by the gross area of the wall although the wall area was reported to be Aw = 3000 cm2 in the paper./",
"Behavior of Shear Wall Using Various Yield Strength of Rebar-Part 1: An Experimental Study","48M8-30","Sato, S., Ogata, Y., Yoshizaki, S., Kanata, K., Yamaguchi, T., Nakayama, T., Inada, Y., and Kadoriku, J.","Reinforced Concrete, Structural Walls","Merve Usta","2016-08-16","Merve Usta (musta@purdue.edu)","","Sato et al. (1989)","0","Sato, S., Ogata, Y., Yoshizaki, S., Kanata, K., Yamaguchi, T., Nakayama, T., Inada, Y., and Kadoriku, J. (1989),","48M8-30","SI","1600","2150","0.7","1000","577500","1","150","150","I","150","1000","1850","150","","","N","27.4","D","0","30,1212.1;120,1140.8;175,142.6;235,142.6;295,142.6;355,142.6;415,142.6;475,142.6;535,142.6;595,142.6;655,142.6;715,142.6;775,142.6;835,142.6;895,142.6;955,142.6;1015,142.6;1075,142.6;1135,142.6;1195,142.6;1255,142.6;1315,142.6;1375,142.6;1435,142.6;1495,142.6;1555,142.6;1615,142.6;1675,142.6;1735,142.6;1795,142.6;1855,142.6;1915,142.6;1975,142.6;2030,1140.8;2120,1212.1","296;296;296;296;296;296;296;296;296;296;296;296;296;296;296;296;296;296;296;296;296;296;296;296;296;296;296;296;296;296;296;296;296;296;296","","","296","","","","","","","","","","","","0.016","0.016","","0.016","","","1","U","C","1","1600","1155000","","","0","","","","","","","","","1980000","","","","","","1. Average axial stress was reported to be 2 MPa. Applied axial load was obtained multiplying average axial stress by the gross area of the wall although the wall area was reported to be Aw = 3000 cm2 in the paper./",
"Behavior of Shear Wall Using Various Yield Strength of Rebar-Part 1: An Experimental Study","48M8-40","Sato, S., Ogata, Y., Yoshizaki, S., Kanata, K., Yamaguchi, T., Nakayama, T., Inada, Y., and Kadoriku, J.","Reinforced Concrete, Structural Walls","Merve Usta","2016-08-16","Merve Usta (musta@purdue.edu)","","Sato et al. (1989)","0","Sato, S., Ogata, Y., Yoshizaki, S., Kanata, K., Yamaguchi, T., Nakayama, T., Inada, Y., and Kadoriku, J. (1989),","48M8-40","SI","1600","2150","0.7","1000","577500","1","150","150","I","150","1000","1850","150","","","N","27.5","D","0","30,926.9;120,855.6;195,142.6;275,142.6;355,142.6;435,142.6;515,142.6;595,142.6;675,142.6;755,142.6;835,142.6;915,142.6;995,142.6;1075,142.6;1155,142.6;1235,142.6;1315,142.6;1395,142.6;1475,142.6;1555,142.6;1635,142.6;1715,142.6;1795,142.6;1875,142.6;1955,142.6;2030,855.6;2120,926.9","422;422;422;422;422;422;422;422;422;422;422;422;422;422;422;422;422;422;422;422;422;422;422;422;422;422;422","","","422","","","","","","","","","","","","0.012","0.0116","","0.012","","","1","U","C","1","1600","1155000","","","0","","","","","","","","","2040000","","","","","","1. Average axial stress was reported to be 2 MPa. Applied axial load was obtained multiplying average axial stress by the gross area of the wall although the wall area was reported to be Aw = 3000 cm2 in the paper./",
"Behavior of Shear Wall Using Various Yield Strength of Rebar-Part 1: An Experimental Study","48M8-50","Sato, S., Ogata, Y., Yoshizaki, S., Kanata, K., Yamaguchi, T., Nakayama, T., Inada, Y., and Kadoriku, J.","Reinforced Concrete, Structural Walls","Merve Usta","2016-08-16","Merve Usta (musta@purdue.edu)","","Sato et al. (1989)","0","Sato, S., Ogata, Y., Yoshizaki, S., Kanata, K., Yamaguchi, T., Nakayama, T., Inada, Y., and Kadoriku, J. (1989),","48M8-50","SI","1600","2150","0.7","1000","577500","1","150","150","I","150","1000","1850","150","","","N","28","D","0","30,713.0;120,713.0;225,142.6;325,142.6;425,142.6;525,142.6;625,142.6;725,142.6;825,142.6;925,142.6;1025,142.6;1125,142.6;1225,142.6;1325,142.6;1425,142.6;1525,142.6;1625,142.6;1725,142.6;1825,142.6;1925,142.6;2030,713.0;2120,713.0","528;528;528;528;528;528;528;528;528;528;528;528;528;528;528;528;528;528;528;528;528;528","","","528","","","","","","","","","","","","0.0096","0.0096","","0.0096","","","1","U","C","1","1600","1155000","","","0","","","","","","","","","2040000","","","","","","1. Average axial stress was reported to be 2 MPa. Applied axial load was obtained multiplying average axial stress by the gross area of the wall although the wall area was reported to be Aw = 3000 cm2 in the paper./",
"Behavior of Shear Wall Using Various Yield Strength of Rebar-Part 1: An Experimental Study","48H8-30","Sato, S., Ogata, Y., Yoshizaki, S., Kanata, K., Yamaguchi, T., Nakayama, T., Inada, Y., and Kadoriku, J.","Reinforced Concrete, Structural Walls","Merve Usta","2016-08-16","Merve Usta (musta@purdue.edu)","","Sato et al. (1989)","0","Sato, S., Ogata, Y., Yoshizaki, S., Kanata, K., Yamaguchi, T., Nakayama, T., Inada, Y., and Kadoriku, J. (1989),","48H8-30","SI","1600","2150","0.7","1000","577500","1","150","150","I","150","1000","1850","150","","","N","41.8","D","0","30,1212.1;120,1140.8;175,142.6;235,142.6;295,142.6;355,142.6;415,142.6;475,142.6;535,142.6;595,142.6;655,142.6;715,142.6;775,142.6;835,142.6;895,142.6;955,142.6;1015,142.6;1075,142.6;1135,142.6;1195,142.6;1255,142.6;1315,142.6;1375,142.6;1435,142.6;1495,142.6;1555,142.6;1615,142.6;1675,142.6;1735,142.6;1795,142.6;1855,142.6;1915,142.6;1975,142.6;2030,1140.8;2120,1212.1","296;296;296;296;296;296;296;296;296;296;296;296;296;296;296;296;296;296;296;296;296;296;296;296;296;296;296;296;296;296;296;296;296;296;296","","","296","","","","","","","","","","","","0.016","0.016","","0.016","","","1","U","C","1","1600","1155000","","","0","","","","","","","","","2280000","","","","","","1. Average axial stress was reported to be 2 MPa. Applied axial load was obtained multiplying average axial stress by the gross area of the wall although the wall area was reported to be Aw = 3000 cm2 in the paper./",
"Behavior of Shear Wall Using Various Yield Strength of Rebar-Part 1: An Experimental Study","48H8-40","Sato, S., Ogata, Y., Yoshizaki, S., Kanata, K., Yamaguchi, T., Nakayama, T., Inada, Y., and Kadoriku, J.","Reinforced Concrete, Structural Walls","Merve Usta","2016-08-16","Merve Usta (musta@purdue.edu)","","Sato et al. (1989)","0","Sato, S., Ogata, Y., Yoshizaki, S., Kanata, K., Yamaguchi, T., Nakayama, T., Inada, Y., and Kadoriku, J. (1989),","48H8-40","SI","1600","2150","0.7","1000","577500","1","150","150","I","150","1000","1850","150","","","N","43.1","D","0","30,926.9;120,855.6;195,142.6;275,142.6;355,142.6;435,142.6;515,142.6;595,142.6;675,142.6;755,142.6;835,142.6;915,142.6;995,142.6;1075,142.6;1155,142.6;1235,142.6;1315,142.6;1395,142.6;1475,142.6;1555,142.6;1635,142.6;1715,142.6;1795,142.6;1875,142.6;1955,142.6;2030,855.6;2120,926.9","422;422;422;422;422;422;422;422;422;422;422;422;422;422;422;422;422;422;422;422;422;422;422;422;422;422;422","","","422","","","","","","","","","","","","0.012","0.0116","","0.012","","","1","U","C","1","1600","1155000","","","0","","","","","","","","","2340000","","","","","","1. Average axial stress was reported to be 2 MPa. Applied axial load was obtained multiplying average axial stress by the gross area of the wall although the wall area was reported to be Aw = 3000 cm2 in the paper./",
"Behavior of Shear Wall Using Various Yield Strength of Rebar-Part 1: An Experimental Study","48H8-50","Sato, S., Ogata, Y., Yoshizaki, S., Kanata, K., Yamaguchi, T., Nakayama, T., Inada, Y., and Kadoriku, J.","Reinforced Concrete, Structural Walls","Merve Usta","2016-08-16","Merve Usta (musta@purdue.edu)","","Sato et al. (1989)","0","Sato, S., Ogata, Y., Yoshizaki, S., Kanata, K., Yamaguchi, T., Nakayama, T., Inada, Y., and Kadoriku, J. (1989),","48H8-50","SI","1600","2150","0.7","1000","577500","1","150","150","I","150","1000","1850","150","","","N","44.6","D","0","30,713.0;120,713.0;225,142.6;325,142.6;425,142.6;525,142.6;625,142.6;725,142.6;825,142.6;925,142.6;1025,142.6;1125,142.6;1225,142.6;1325,142.6;1425,142.6;1525,142.6;1625,142.6;1725,142.6;1825,142.6;1925,142.6;2030,713.0;2120,713.0","528;528;528;528;528;528;528;528;528;528;528;528;528;528;528;528;528;528;528;528;528;528","","","528","","","","","","","","","","","","0.0096","0.0096","","0.0096","","","1","U","C","1","1600","1155000","","","0","","","","","","","","","2430000","","","","","","1. Average axial stress was reported to be 2 MPa. Applied axial load was obtained multiplying average axial stress by the gross area of the wall although the wall area was reported to be Aw = 3000 cm2 in the paper./",
"Cyclic Behavior of Reinforced Concrete Cantilever Walls, Part I: Experimental Results","SW4","Pilakoutas, K., and Elnashai, A.","Reinforced Concrete, Structural Walls, Cantilever Walls, Cyclic Behaviour","A.Puranam, C.Sim, C.Song, Y.Wang","2015-03-20","Ying Wang (wang763@purdue.edu)","","Pilakoutas et al. (1995)","0","Pilakoutas, K., and Elnashai, A., ""Cyclic behavior of reinforced concrete cantilever walls, Part I: Experimental results."" ACI Structural Journal, 92(3), 1995, pp. 271","SW4","SI","1200","600","2","60","36000","1","60","","R","600","60","","","","62","N","36.9","F","0","20,226;120,226;240,56;360,56;480,226;580,226","500;500;550;550;500;500","650;650;590;590;650;650","0.085;0.085;0.02;0.02;0.085;0.085","550","590","0.02","550","590","0.02","","","","20","","","0.0031","0.0283","","0.0039","0.0078","1200","1","U","C","1","1500","0","","","0","N","N","","","","","","","104000","10","8","","22","21000","1. Since the height of loading beam was not reported in the reference paper, wall height is not equal to shear span of the wall. Wall height was taken as the reported dimension./",
"Cyclic Behavior of Reinforced Concrete Cantilever Walls, Part I: Experimental Results","SW5","Pilakoutas, K., and Elnashai, A.","Reinforced Concrete, Structural Walls, Cantilever Walls, Cyclic Behaviour","A.Puranam, C.Sim, C.Song, Y.Wang","2015-03-20","Ying Wang (wang763@purdue.edu)","","Pilakoutas et al. (1995)","0","Pilakoutas, K., and Elnashai, A., ""Cyclic behavior of reinforced concrete cantilever walls, Part I: Experimental results."" ACI Structural Journal, 92(3), 1995, pp. 271","SW5","SI","1200","600","2","60","36000","1","60","","R","600","60","","","","48","N","31.8","F","0","20,402;60,56;180,56;300,56;420,56;540,56;580,402","540;550;550;550;550;550;540","580;590;590;590;590;590;580","0.075;0.02;0.02;0.02;0.02;0.02;0.075","400","450","0.06","400","450","0.06","","","","15","","","0.0047","0.0302","","0.0031","0.0017","600","1","U","C","1","1500","0","","","0","Y","N","","","","","","","117300","10","8","","12","26818","1. Since the height of loading beam was not reported in the reference paper, wall height is not equal to shear span of the wall. Wall height was taken as the reported dimension./",
"Cyclic Behavior of Reinforced Concrete Cantilever Walls, Part I: Experimental Results","SW6","Pilakoutas, K., and Elnashai, A.","Reinforced Concrete, Structural Walls, Cantilever Walls, Cyclic Behaviour","A.Puranam, C.Sim, C.Song, Y.Wang","2015-03-20","Ying Wang (wang763@purdue.edu)","","Pilakoutas et al. (1995)","0","Pilakoutas, K., and Elnashai, A., ""Cyclic behavior of reinforced concrete cantilever walls, Part I: Experimental results."" ACI Structural Journal, 92(3), 1995, pp. 271","SW6","SI","1200","600","2","60","36000","1","60","","R","600","60","","","","47","N","38.6","F","0","20,226;120,226;240,56;360,56;480,226;580,226","500;500;550;550;500;500","650;650;590;590;650;650","0.085;0.085;0.02;0.02;0.085;0.085","400","450","0.06","400","450","0.06","","","","20","","","0.0031","0.0283","","0.0031","0.0017","600","1","U","C","1","1500","0","","","0","","","","","","","","","107800","18","9","","22","24318","1. Since the height of loading beam was not reported in the reference paper, wall height is not equal to shear span of the wall. Wall height was taken as the reported dimension./",
"Cyclic Behavior of Reinforced Concrete Cantilever Walls, Part I: Experimental Results","SW7","Pilakoutas, K., and Elnashai, A.","Reinforced Concrete, Structural Walls, Cantilever Walls, Cyclic Behaviour","A.Puranam, C.Sim, C.Song, Y.Wang","2015-03-20","Ying Wang (wang763@purdue.edu)","","Pilakoutas et al. (1995)","0","Pilakoutas, K., and Elnashai, A., ""Cyclic behavior of reinforced concrete cantilever walls, Part I: Experimental results."" ACI Structural Journal, 92(3), 1995, pp. 271","SW7","SI","1200","600","2","60","36000","1","60","","R","600","60","","","","74","N","32","F","0","20,402;60,56;180,56;300,56;420,56;540,56;580,402","540;550;550;550;550;550;540","580;590;590;590;590;590;580","0.075;0.02;0.02;0.02;0.02;0.02;0.075","550","590","0.02","550","590","0.02","","","","8","","","0.0047","0.0302","","0.0039","0.0078","1200","1","U","C","1","1500","0","","","0","","","","","","","22","","127300","18","9","","22","23586","1. Since the height of loading beam was not reported in the reference paper, wall height is not equal to shear span of the wall. Wall height was taken as the reported dimension./",
"Cyclic Behavior of Reinforced Concrete Cantilever Walls, Part I: Experimental Results","SW8","Pilakoutas, K., and Elnashai, A.","Reinforced Concrete, Structural Walls, Cantilever Walls, Cyclic Behaviour","A.Puranam, C.Sim, C.Song, Y.Wang","2015-03-20","Ying Wang (wang763@purdue.edu)","","Pilakoutas et al. (1995)","0","Pilakoutas, K., and Elnashai, A., ""Cyclic behavior of reinforced concrete cantilever walls, Part I: Experimental results."" ACI Structural Journal, 92(3), 1995, pp. 271","SW8","SI","1200","600","2","60","36000","1","60","","R","600","60","","","","76","N","45.8","F","0","20,158;70,158;120,158;240,56;360,56;480,158;530,158;580,158","540;540;540;550;550;540;540;540","650;650;650;590;590;650;650;650","0.042;0.042;0.042;0.02;0.02;0.042;0.042;0.042","400","450","0.06","400","450","0.06","","","","10","","","0.0031","0.0293","","0.0031","0.0041","1200","1","U","C","1","1500","0","","","0","","","","","","","","","95300","22","8","","24","17869","1. Since the height of loading beam was not reported in the reference paper, wall height is not equal to shear span of the wall. Wall height was taken as the reported dimension./",
"Cyclic Behavior of Reinforced Concrete Cantilever Walls, Part I: Experimental Results","SW9","Pilakoutas, K., and Elnashai, A.","Reinforced Concrete, Structural Walls, Cantilever Walls, Cyclic Behaviour","A.Puranam, C.Sim, C.Song, Y.Wang","2015-03-20","Ying Wang (wang763@purdue.edu)","","Pilakoutas et al. (1995)","0","Pilakoutas, K., and Elnashai, A., ""Cyclic behavior of reinforced concrete cantilever walls, Part I: Experimental results."" ACI Structural Journal, 92(3), 1995, pp. 271","SW9","SI","1200","600","2","60","36000","1","60","","R","600","60","","","","33","N","38.9","F","0","20,158;70,158;120,158;240,56;360,56;480,158;530,158;580,158","540;540;540;550;550;540;540;540","650;650;650;590;590;650;650;650","0.042;0.042;0.042;0.02;0.02;0.042;0.042;0.042","400","450","0.06","400","450","0.06","","","","7","","","0.0031","0.0293","","0.0031","0.0045","600","1","U","C","1","1500","0","","","0","","","","","","","","","97400","22","7","","26","32467","1. Since the height of loading beam was not reported in the reference paper, wall height is not equal to shear span of the wall. Wall height was taken as the reported dimension./",
"Cyclic Behaviour of a Full Scale RC Structural Wall","Riva","Riva, P., Meda, A. and Giuriani, E.","Reinforced Concrete, Structural Walls, cyclic loading, welded wire mesh","A.Puranam, C.Sim, C.Song, Y.Wang","2015-03-20","Yulan Zhang/Ying Wang (zhan1337@purdue.edu/wang763@purdue.edu)","Ying Wang (wang763@purdue.edu)","Riva et al. (2003)","1","Riva, P., Meda, A. and Giuriani, E., ""Cyclic behaviour of a full scale RC structural wall,"" Civil Engineering Department, University of Brescia, Brescia, Italy, January 2003, 11 pages.","Riva","SI","5750","2800","2.1","300","840000","2","300","","R","2800","300","","","","","N","40.7","B","0","100,226;200,226;300,452;500,100;700,100;900,100;1100,100;1300,100;1500,100;1700,100;1900,100;2100,100;2300,100;2500,226;2600,226;2700,452","560","640","0.084","560","640","0.084","560","640","0.084","","","","8","","","0.0017","0.0075","","0.0168","0.01","12500","2","U","C","2","5000","0","","","0","Y","N","","","","","","","365000","360","140","","360","9000","1. Multiple lateral loads were applied to the specimen./",
