Repository: SpinoWeb/Shear-Wall-Failure-Mode

File: ACI_445B_Shear_Wall_Database.csv (part 3 of 15)
"Cyclic Load Behavior of Low-Slenderness Reinforced Concrete Walls: Design Basis and Test Results","LSW1","Salonikios, T., Kappos, A., Tegos, I., and Penelis, G.","Reinforced Concrete, Structural Walls, Cyclic Load, Low-slenderness","A.Puranam, C.Sim, C.Song, Y.Wang","2015-03-20","Ying Wang (wang763@purdue.edu)","","Salonikios et al. (1999)","0","Salonikios, T., Kappos, A., Tegos, I., and Penelis, G. ""Cyclic load behavior of low-slenderness reinforced concrete walls: Design basis and test results.""ACI Structural Journal, 1999. 96(4), pp. 649","LSW1","SI","1200","1200","1","100","120000","1","100","","R","1200","100","","","","","N","22.2","F","0","20,100;90,100;160,100;230,100;300,28;350,50;400,28;500,28;530,50;600,28;700,28;710,50;800,28;890,50;900,28;970,100;1040,100;1110,100;1180,100","585;585;585;585;610;585;610;610;585;610;610;585;610;585;610;585;585;585;585","","","610","","","610","","","","","","3","","","0.0057","0.017","","0.0057","0.017","1200","1","U","C","1","1320","0","","","0","","","","","","","","","262000","6","3","","10","116964","1. Loading beam height was not reported./",
"Cyclic Load Behavior of Low-Slenderness Reinforced Concrete Walls: Design Basis and Test Results","LSW2","Salonikios, T., Kappos, A., Tegos, I., and Penelis, G.","Reinforced Concrete, Structural Walls, Cyclic Load, Low-slenderness","A.Puranam, C.Sim, C.Song, Y.Wang","2015-03-20","Ying Wang (wang763@purdue.edu)","","Salonikios et al. (1999)","0","Salonikios, T., Kappos, A., Tegos, I., and Penelis, G. ""Cyclic load behavior of low-slenderness reinforced concrete walls: Design basis and test results.""ACI Structural Journal, 1999. 96(4), pp. 649","LSW2","SI","1200","1200","1","100","120000","1","100","","R","1200","100","","","","","N","21.6","F","0","20,100;120,100;220,100;300,28;400,28;500,28;600,28;700,28;800,28;900,28;980,100;1080,100;1180,100","585;585;585;610;610;610;610;610;610;610;585;585;585","","","610","","","610","","","","","","3","","","0.0028","0.013","","0.0028","0.017","1200","1","U","C","1","1320","0","","","0","","","","","","","","","191000","4","3","","8","170536","1. Loading beam height was not reported./",
"Cyclic Load Behavior of Low-Slenderness Reinforced Concrete Walls: Design Basis and Test Results","LSW3","Salonikios, T., Kappos, A., Tegos, I., and Penelis, G.","Reinforced Concrete, Structural Walls, Cyclic Load, Low-slenderness","A.Puranam, C.Sim, C.Song, Y.Wang","2015-03-20","Ying Wang (wang763@purdue.edu)","","Salonikios et al. (1999)","0","Salonikios, T., Kappos, A., Tegos, I., and Penelis, G. ""Cyclic load behavior of low-slenderness reinforced concrete walls: Design basis and test results.""ACI Structural Journal, 1999. 96(4), pp. 649","LSW3","SI","1200","1200","1","100","120000","1","100","","R","1200","100","","","","","N","23.9","F","0","20,100;120,100;220,100;300,28;400,28;500,28;600,28;700,28;800,28;900,28;980,100;1080,100;1180,100","585;585;585;610;610;610;610;610;610;610;585;585;585","","","610","","","610","","","","","","3","","","0.0028","0.013","","0.0028","0.017","1200","1","U","C","1","1320","200760","","","0","","","","","","","","","268000","5","3","","10","119643","1. Loading beam height was not reported./",
"Cyclic Load Behavior of Low-Slenderness Reinforced Concrete Walls: Design Basis and Test Results","LSW4","Salonikios, T., Kappos, A., Tegos, I., and Penelis, G.","Reinforced Concrete, Structural Walls, Cyclic Load, Low-slenderness","A.Puranam, C.Sim, C.Song, Y.Wang","2015-03-20","Ying Wang (wang763@purdue.edu)","","Salonikios et al. (1999)","0","Salonikios, T., Kappos, A., Tegos, I., and Penelis, G. ""Cyclic load behavior of low-slenderness reinforced concrete walls: Design basis and test results.""ACI Structural Journal, 1999. 96(4), pp. 649","LSW4","SI","1200","1200","1","100","120000","1","100","","R","1200","100","","","","","N","23.2","F","0","20,100;120,100;220,100;300,28;400,28;500,28;600,28;700,28;800,28;900,28;980,100;1080,100;1180,100","585;585;585;610;610;610;610;610;610;610;585;585;585","","","610","","","610","","","","","","3","","","0.0028","0.013","","0.0028","0.017","1200","1","U","C","1","1320","0","","","0","","","","","","","","","232000","5","3","","8","145000","1. Loading beam height was not reported./2. Unconventional reinforcement layout was tested in this experiment. Cross-inclined bars were used./",
"Cyclic Load Behavior of Low-Slenderness Reinforced Concrete Walls: Design Basis and Test Results","LSW5","Salonikios, T., Kappos, A., Tegos, I., and Penelis, G.","Reinforced Concrete, Structural Walls, Cyclic Load, Low-slenderness","A.Puranam, C.Sim, C.Song, Y.Wang","2015-03-20","Ying Wang (wang763@purdue.edu)","","Salonikios et al. (1999)","0","Salonikios, T., Kappos, A., Tegos, I., and Penelis, G. ""Cyclic load behavior of low-slenderness reinforced concrete walls: Design basis and test results.""ACI Structural Journal, 1999. 96(4), pp. 649","LSW5","SI","1200","1200","1","100","120000","1","100","","R","1200","100","","","","","N","24.9","F","0","20,100;120,100;220,100;300,28;400,28;500,28;600,28;700,28;800,28;900,28;980,100;1080,100;1180,100","585;585;585;610;610;610;610;610;610;610;585;585;585","","","610","","","610","","","","","","3","","","0.0028","0.013","","0.0028","0.017","1200","1","U","C","1","1320","0","","","0","","","","","","","","","247000","5","4","","10","77188","1. Loading beam height was not reported./2. Unconventional reinforcement layout was tested in this experiment. Cross-inclined bars were used./",
"Cyclic Load Behavior of Low-Slenderness Reinforced Concrete Walls: Design Basis and Test Results","MSW1","Salonikios, T., Kappos, A., Tegos, I., and Penelis, G.","Reinforced Concrete, Structural Walls, Cyclic Load, Low-slenderness","A.Puranam, C.Sim, C.Song, Y.Wang","2015-03-20","Ying Wang (wang763@purdue.edu)","","Salonikios et al. (1999)","0","Salonikios, T., Kappos, A., Tegos, I., and Penelis, G. ""Cyclic load behavior of low-slenderness reinforced concrete walls: Design basis and test results.""ACI Structural Journal, 1999. 96(4), pp. 649","MSW1","SI","1800","1200","1.5","100","120000","1","100","","R","1200","100","","","","","N","26.1","F","0","20,100;90,100;160,100;230,100;300,28;350,50;400,28;500,28;530,50;600,28;700,28;710,50;800,28;890,50;900,28;970,100;1040,100;1110,100;1180,100","585;585;585;585;610;585;610;610;585;610;610;585;610;585;610;585;585;585;585","","","610","","","610","","","","","","3","","","0.0057","0.017","","0.0057","0.011","1800","1","U","C","1","1920","0","","","0","","","","","","","","","197000","12","7","","19","32833","1. Loading beam height was not reported./",
"Cyclic Load Behavior of Low-Slenderness Reinforced Concrete Walls: Design Basis and Test Results","MSW2","Salonikios, T., Kappos, A., Tegos, I., and Penelis, G.","Reinforced Concrete, Structural Walls, Cyclic Load, Low-slenderness","A.Puranam, C.Sim, C.Song, Y.Wang","2015-03-20","Ying Wang (wang763@purdue.edu)","","Salonikios et al. (1999)","0","Salonikios, T., Kappos, A., Tegos, I., and Penelis, G. ""Cyclic load behavior of low-slenderness reinforced concrete walls: Design basis and test results.""ACI Structural Journal, 1999. 96(4), pp. 649","MSW2","SI","1800","1200","1.5","100","120000","1","100","","R","1200","100","","","","","N","26.2","F","0","20,100;120,100;220,100;300,28;400,28;500,28;600,28;700,28;800,28;900,28;980,100;1080,100;1180,100","585;585;585;610;610;610;610;610;610;610;585;585;585","","","610","","","610","","","","","","3","","","0.0028","0.013","","0.0028","0.011","1800","1","U","C","1","1920","0","","","0","","","","","","","","","124000","17","12","","31","18235","1. Loading beam height was not reported./",
"Cyclic Load Behavior of Low-Slenderness Reinforced Concrete Walls: Design Basis and Test Results","MSW3","Salonikios, T., Kappos, A., Tegos, I., and Penelis, G.","Reinforced Concrete, Structural Walls, Cyclic Load, Low-slenderness","A.Puranam, C.Sim, C.Song, Y.Wang","2015-03-20","Ying Wang (wang763@purdue.edu)","","Salonikios et al. (1999)","0","Salonikios, T., Kappos, A., Tegos, I., and Penelis, G. ""Cyclic load behavior of low-slenderness reinforced concrete walls: Design basis and test results.""ACI Structural Journal, 1999. 96(4), pp. 649","MSW3","SI","1800","1200","1.5","100","120000","1","100","","R","1200","100","","","","","N","24.1","F","0","20,100;120,100;220,100;300,28;400,28;500,28;600,28;700,28;800,28;900,28;980,100;1080,100;1180,100","585;585;585;610;610;610;610;610;610;610;585;585;585","","","610","","","610","","","","","","3","","","0.0028","0.013","","0.0028","0.011","1800","1","U","C","1","1920","202440","","","0","","","","","25","","","","176000","9","5","","22","44000","1. Loading beam height was not reported./",
"Cyclic Load Behavior of Low-Slenderness Reinforced Concrete Walls: Design Basis and Test Results","MSW4","Salonikios, T., Kappos, A., Tegos, I., and Penelis, G.","Reinforced Concrete, Structural Walls, Cyclic Load, Low-slenderness","A.Puranam, C.Sim, C.Song, Y.Wang","2015-03-20","Ying Wang (wang763@purdue.edu)","","Salonikios et al. (1999)","0","Salonikios, T., Kappos, A., Tegos, I., and Penelis, G. ""Cyclic load behavior of low-slenderness reinforced concrete walls: Design basis and test results.""ACI Structural Journal, 1999. 96(4), pp. 649","MSW4","SI","1800","1200","1.5","100","120000","1","100","","R","1200","100","","","","","N","24.6","F","0","20,100;120,100;220,100;300,28;400,28;500,28;600,28;700,28;800,28;900,28;980,100;1080,100;1180,100","585;585;585;610;610;610;610;610;610;610;585;585;585","","","610","","","610","","","","","","3","","","0.0028","0.013","","0.0028","0.017","1800","1","U","C","1","1920","0","","","0","","","","","","","","","158000","11","8","","28","17174","1. Loading beam height was not reported./2. Unconventional reinforcement layout was tested in this experiment. Cross-inclined bars were used./",
"Cyclic Load Behavior of Low-Slenderness Reinforced Concrete Walls: Design Basis and Test Results","MSW5","Salonikios, T., Kappos, A., Tegos, I., and Penelis, G.","Reinforced Concrete, Structural Walls, Cyclic Load, Low-slenderness","A.Puranam, C.Sim, C.Song, Y.Wang","2015-03-20","Ying Wang (wang763@purdue.edu)","","Salonikios et al. (1999)","0","Salonikios, T., Kappos, A., Tegos, I., and Penelis, G. ""Cyclic load behavior of low-slenderness reinforced concrete walls: Design basis and test results.""ACI Structural Journal, 1999. 96(4), pp. 649","MSW5","SI","1800","1200","1.5","100","120000","1","100","","R","1200","100","","","","","N","22","F","0","20,100;120,100;220,100;300,28;400,28;500,28;600,28;700,28;800,28;900,28;980,100;1080,100;1180,100","585;585;585;610;610;610;610;610;610;610;585;585;585","","","610","","","610","","","","","","3","","","0.0028","0.013","","0.0028","0.017","1800","1","U","C","1","1920","0","","","0","","","","","","","","","187000","","","","","","1. Loading beam height was not reported./2. Unconventional reinforcement layout was tested in this experiment. Cross-inclined bars were used./",
"Cyclic Load Behavior of Low-Slenderness Reinforced Concrete Walls: Design Basis and Test Results","MSW6","Salonikios, T., Kappos, A., Tegos, I., and Penelis, G.","Reinforced Concrete, Structural Walls, Cyclic Load, Low-slenderness","A.Puranam, C.Sim, C.Song, Y.Wang","2015-03-20","Ying Wang (wang763@purdue.edu)","","Salonikios et al. (1999)","0","Salonikios, T., Kappos, A., Tegos, I., and Penelis, G. ""Cyclic load behavior of low-slenderness reinforced concrete walls: Design basis and test results.""ACI Structural Journal, 1999. 96(4), pp. 649","MSW6","SI","1800","1200","1.5","100","120000","1","100","","R","1200","100","","","","","N","27.5","F","0","20,100;90,100;160,100;230,100;300,28;350,50;400,28;500,28;530,50;600,28;700,28;710,50;800,28;890,50;900,28;970,100;1040,100;1110,100;1180,100","585;585;585;585;610;585;610;610;585;610;610;585;610;585;610;585;585;585;585","","","610","","","610","","","","","","3","","","0.0057","0.017","","0.0057","0.017","1800","1","U","C","1","1920","0","","","0","","","","","","","","","202000","16","11","","20","18704","1. Loading beam height was not reported./",
"Cyclic Loading Tests for Shear Strength of Low-Rise Reinforced Concrete Walls with Grade 550 MPa Bars","S1","Park, H., Baek, J., Lee, J.,  and Shin H.","Cyclic Loading, High-Strength Reinforcing Bars, Low Aspect Ratio, Shear Strength, Structural Wall","Merve Usta","2017-01-09","Merve Usta (musta@purdue.edu)","","Park et al. (2015)","0","Park, H., Baek, J., Lee, J. and Shin, H. (2015), ""Cyclic Loading Tests for Shear Strength of Low-Rise Reinforced Concrete Walls with Grade 550 MPa Bars."" ACI Structural Journal, Vol. 112, No.3, May-June 2015, pp. 299-310.","S1","SI","1750","1500","1.2","200","300000","1","200","","R","1500","200","","","","","N","46.5","F","0","50,1913.2;150,1913.2;250,1913.2;500,397.1;750,397.1;1000,397.1;1250,1913.2;1350,1913.2;1450,1913.2","617;617;617;653;653;653;617;617;617","","","667","","","","","","","","","","","","0.0066","0.097","","0.0051","0","0","1","U","C","1","1750","970000","","","0","Y","","","","","","","","2187000","","","","","","",
"Cyclic Loading Tests for Shear Strength of Low-Rise Reinforced Concrete Walls with Grade 550 MPa Bars","S2","Park, H., Baek, J., Lee, J.,  and Shin H.","Cyclic Loading, High-Strength Reinforcing Bars, Low Aspect Ratio, Shear Strength, Structural Wall","Merve Usta","2017-01-09","Merve Usta (musta@purdue.edu)","","Park et al. (2015)","0","Park, H., Baek, J., Lee, J. and Shin, H. (2015), ""Cyclic Loading Tests for Shear Strength of Low-Rise Reinforced Concrete Walls with Grade 550 MPa Bars."" ACI Structural Journal, Vol. 112, No.3, May-June 2015, pp. 299-310.","S2","SI","1750","1500","1.2","200","300000","1","200","","R","1500","200","","","","","N","46.5","F","0","50,1913.2;150,1913.2;250,1913.2;500,397.1;750,397.1;1000,397.1;1250,1913.2;1350,1913.2;1450,1913.2","617;617;617;653;653;653;617;617;617","","","477","","","","","","","","","","","","0.0066","0.097","","0.0068","0","0","1","U","C","1","1750","970000","","","0","Y","","","","","","","","2331000","","","","","","",
"Cyclic Loading Tests for Shear Strength of Low-Rise Reinforced Concrete Walls with Grade 550 MPa Bars","S3","Park, H., Baek, J., Lee, J.,  and Shin H.","Cyclic Loading, High-Strength Reinforcing Bars, Low Aspect Ratio, Shear Strength, Structural Wall","Merve Usta","2017-01-09","Merve Usta (musta@purdue.edu)","","Park et al. (2015)","0","Park, H., Baek, J., Lee, J. and Shin, H. (2015), ""Cyclic Loading Tests for Shear Strength of Low-Rise Reinforced Concrete Walls with Grade 550 MPa Bars."" ACI Structural Journal, Vol. 112, No.3, May-June 2015, pp. 299-310.","S3","SI","1750","1500","1.2","200","300000","1","200","","R","1500","200","","","","","N","70.3","F","0","50,1913.2;150,1913.2;250,1913.2;500,397.1;750,397.1;1000,397.1;1250,1913.2;1350,1913.2;1450,1913.2","617;617;617;653;653;653;617;617;617","","","667","","","","","","","","","","","","0.0066","0.097","","0.0051","0","0","1","U","C","1","1750","1470000","","","0","Y","","","","","","","","2135000","","","","","","",
"Cyclic Loading Tests for Shear Strength of Low-Rise Reinforced Concrete Walls with Grade 550 MPa Bars","S4","Park, H., Baek, J., Lee, J.,  and Shin H.","Cyclic Loading, High-Strength Reinforcing Bars, Low Aspect Ratio, Shear Strength, Structural Wall","Merve Usta","2017-01-09","Merve Usta (musta@purdue.edu)","","Park et al. (2015)","0","Park, H., Baek, J., Lee, J. and Shin, H. (2015), ""Cyclic Loading Tests for Shear Strength of Low-Rise Reinforced Concrete Walls with Grade 550 MPa Bars."" ACI Structural Journal, Vol. 112, No.3, May-June 2015, pp. 299-310.","S4","SI","1750","1500","1.2","200","340000","1","200","200","I","200","300","1100","200","","","N","46.5","F","0","50,2869.9;150,2869.9;475,397.1;750,397.1;1025,397.1;1350,2869.9;1450,2869.9","617;617;653;653;653;617;617","","","667","","","667","","","","","","","","","0.0054","0.097","","0.0051","0.0498","1500","1","U","C","1","1750","1150000","","","0","Y","","","","","","","","2579000","","","","","","",
"Cyclic Loading Tests for Shear Strength of Low-Rise Reinforced Concrete Walls with Grade 550 MPa Bars","S5","Park, H., Baek, J., Lee, J.,  and Shin H.","Cyclic Loading, High-Strength Reinforcing Bars, Low Aspect Ratio, Shear Strength, Structural Wall","Merve Usta","2017-01-09","Merve Usta (musta@purdue.edu)","","Park et al. (2015)","0","Park, H., Baek, J., Lee, J. and Shin, H. (2015), ""Cyclic Loading Tests for Shear Strength of Low-Rise Reinforced Concrete Walls with Grade 550 MPa Bars."" ACI Structural Journal, Vol. 112, No.3, May-June 2015, pp. 299-310.","S5","SI","1750","1500","1.2","200","300000","1","200","","R","1500","200","","","","","N","46.1","F","0","50,1913.2;150,1913.2;550,397.1;950,397.1;1350,1913.2;1450,1913.2","617;617;653;653;617;617","","","667","","","","","","","","","","","","0.0036","0.097","","0.0025","0","0","1","U","C","1","1750","970000","","","0","Y","","","","","","","","1487000","","","","","","",
"Cyclic Loading Tests for Shear Strength of Low-Rise Reinforced Concrete Walls with Grade 550 MPa Bars","S6","Park, H., Baek, J., Lee, J.,  and Shin H.","Cyclic Loading, High-Strength Reinforcing Bars, Low Aspect Ratio, Shear Strength, Structural Wall","Merve Usta","2017-01-09","Merve Usta (musta@purdue.edu)","","Park et al. (2015)","0","Park, H., Baek, J., Lee, J. and Shin, H. (2015), ""Cyclic Loading Tests for Shear Strength of Low-Rise Reinforced Concrete Walls with Grade 550 MPa Bars."" ACI Structural Journal, Vol. 112, No.3, May-June 2015, pp. 299-310.","S6","SI","1750","1500","1.2","200","300000","1","200","","R","1500","200","","","","","N","70.3","F","0","50,1913.2;150,1913.2;550,397.1;950,397.1;1350,1913.2;1450,1913.2","617;617;653;653;617;617","","","667","","","","","","","","","","","","0.0036","0.097","","0.0025","0","0","1","U","C","1","1750","1470000","","","0","Y","","","","","","","","1931000","","","","","","",
"Cyclic Loading Tests for Shear Strength of Low-Rise Reinforced Concrete Walls with Grade 550 MPa Bars","S7","Park, H., Baek, J., Lee, J.,  and Shin H.","Cyclic Loading, High-Strength Reinforcing Bars, Low Aspect Ratio, Shear Strength, Structural Wall","Merve Usta","2017-01-09","Merve Usta (musta@purdue.edu)","","Park et al. (2015)","0","Park, H., Baek, J., Lee, J. and Shin, H. (2015), ""Cyclic Loading Tests for Shear Strength of Low-Rise Reinforced Concrete Walls with Grade 550 MPa Bars."" ACI Structural Journal, Vol. 112, No.3, May-June 2015, pp. 299-310.","S7","SI","1750","1500","1.2","200","300000","1","200","","R","1500","200","","","","","N","46.5","F","0","50,1913.2;150,1913.2;550,397.1;950,397.1;1350,1913.2;1450,1913.2","617;617;653;653;617;617","","","667","","","667","","","","","","","","","0.0036","0.097","","0.0025","0.0624","1500","1","U","C","1","1750","970000","","","0","Y","","","","","","","","2060000","","","","","","",
"Cyclic Loading Tests for Shear Strength of Low-Rise Reinforced Concrete Walls with Grade 550 MPa Bars","S8","Park, H., Baek, J., Lee, J.,  and Shin H.","Cyclic Loading, High-Strength Reinforcing Bars, Low Aspect Ratio, Shear Strength, Structural Wall","Merve Usta","2017-01-09","Merve Usta (musta@purdue.edu)","","Park et al. (2015)","0","Park, H., Baek, J., Lee, J. and Shin, H. (2015), ""Cyclic Loading Tests for Shear Strength of Low-Rise Reinforced Concrete Walls with Grade 550 MPa Bars."" ACI Structural Journal, Vol. 112, No.3, May-June 2015, pp. 299-310.","S8","SI","1750","1500","1.2","200","300000","1","200","","R","1500","200","","","","","N","46.5","F","0","40,397.1;160,397.1;550,397.1;950,397.1;1340,397.1;1460,397.1","653;653;653;653;653;653","","","667","","","667","","","","","","","","","0.0036","0.02","","0.0025","0.062","1500","1","U","C","1","1750","970000","","","0","N","","","","","","","","1149000","","","","","","",
"Cyclic Shear Behavior of High-Strength Concrete Structural Walls","J1","Teng, S., and Chandra, J.","Boundary Element, Building Codes, Height-to-Length Ratio, High Strength Concrete (HSC) Walls, Shear Behavior, Shear Strength, Web Reinforcement Ratio","Merve Usta","2017-01-09","Merve Usta (musta@purdue.edu)","","Teng and Chandra (2016)","0","Teng, S., and Chandra, J. (2016), ""Cyclic Shear Behavior of High-Strength Concrete Structural Walls."" ACI Structural Journal, V. 113, No. 6, November-December 2016, pp. 1335-1345.","J1","SI","1200","1000","1.2","100","196000","1","100","","I","120","500","760","100","","","N","103.3","F","0","37.7,1164.5;82.3,1164.5;103,55.4;303,55.4;503,55.4;703,55.4;897,55.4;917.7,1164.5;962.3,1164.5","630;630;610;610;610;610;610;630;630","","","610","","","617","","","20","20","20","","","","0.0028","0.0388","","0.0028","0.0253","1000","1","U","C","1","1200","1012340","","","0","","","","","","","","","1209600","","","","","","",
"Cyclic Shear Behavior of High-Strength Concrete Structural Walls","J2","Teng, S., and Chandra, J.","Boundary Element, Building Codes, Height-to-Length Ratio, High Strength Concrete (HSC) Walls, Shear Behavior, Shear Strength, Web Reinforcement Ratio","Merve Usta","2017-01-09","Merve Usta (musta@purdue.edu)","","Teng and Chandra (2016)","0","Teng, S., and Chandra, J. (2016), ""Cyclic Shear Behavior of High-Strength Concrete Structural Walls."" ACI Structural Journal, V. 113, No. 6, November-December 2016, pp. 1335-1345.","J2","SI","1200","1000","1.2","100","196000","1","100","","I","120","500","760","100","","","N","96.8","F","0","37.7,1164.5;82.3,1164.5;104.9,149.9;304.9,149.9;504.9,149.9;704.9,149.9;895.1,149.9;917.7,1164.5;962.3,1164.5","630;630;578;578;578;578;578;630;630","","","610","","","617","","","20","20","20","","","","0.0075","0.0388","","0.0028","0.0253","1000","1","U","C","1","1200","948640","","","0","","","","","","","","","1270820","","","","","","",
"Cyclic Shear Behavior of High-Strength Concrete Structural Walls","J3","Teng, S., and Chandra, J.","Boundary Element, Building Codes, Height-to-Length Ratio, High Strength Concrete (HSC) Walls, Shear Behavior, Shear Strength, Web Reinforcement Ratio","Merve Usta","2017-01-09","Merve Usta (musta@purdue.edu)","","Teng and Chandra (2016)","0","Teng, S., and Chandra, J. (2016), ""Cyclic Shear Behavior of High-Strength Concrete Structural Walls."" ACI Structural Journal, V. 113, No. 6, November-December 2016, pp. 1335-1345.","J3","SI","1200","1000","1.2","100","196000","1","100","","I","120","500","760","100","","","N","110.7","F","0","37.7,1164.5;82.3,1164.5;103,55.4;303,55.4;503,55.4;703,55.4;897,55.4;917.7,1164.5;962.3,1164.5","630;630;610;610;610;610;610;630;630","","","578","","","617","","","20","20","20","","","","0.0028","0.0388","","0.0075","0.0253","1000","1","U","C","1","1200","1084860","","","0","","","","","","","","","1458850","","","","","","",
"Cyclic Shear Behavior of High-Strength Concrete Structural Walls","J4","Teng, S., and Chandra, J.","Boundary Element, Building Codes, Height-to-Length Ratio, High Strength Concrete (HSC) Walls, Shear Behavior, Shear Strength, Web Reinforcement Ratio","Merve Usta","2017-01-09","Merve Usta (musta@purdue.edu)","","Teng and Chandra (2016)","0","Teng, S., and Chandra, J. (2016), ""Cyclic Shear Behavior of High-Strength Concrete Structural Walls."" ACI Structural Journal, V. 113, No. 6, November-December 2016, pp. 1335-1345.","J4","SI","1200","1000","1.2","100","111200","1","100","","I","280","120","440","100","","","N","93.5","F","0","37.7,388.2;78.6,388.2;119.5,388.2;160.5,388.2;201.4,388.2;242.3,388.2;300,55.4;500,55.4;700,55.4;757.7,388.2;798.6,388.2;839.5,388.2;880.5,388.2;921.4,388.2;962.3,388.2","630;630;630;630;630;630;610;610;610;630;630;630;630;630;630","","","610","","","617","","","20","20","20","","","","0.0028","0.0693","","0.0028","0.0285","1000","1","U","C","1","1200","519860","","","0","","","","","","","","","826120","","","","","","",
"Cyclic Shear Behavior of High-Strength Concrete Structural Walls","J5","Teng, S., and Chandra, J.","Boundary Element, Building Codes, Height-to-Length Ratio, High Strength Concrete (HSC) Walls, Shear Behavior, Shear Strength, Web Reinforcement Ratio","Merve Usta","2017-01-09","Merve Usta (musta@purdue.edu)","","Teng and Chandra (2016)","0","Teng, S., and Chandra, J. (2016), ""Cyclic Shear Behavior of High-Strength Concrete Structural Walls."" ACI Structural Journal, V. 113, No. 6, November-December 2016, pp. 1335-1345.","J5","SI","2200","1000","2.2","100","196000","1","100","","I","120","500","760","100","","","N","103.3","F","0","37.7,1164.5;82.3,1164.5;103,55.4;303,55.4;503,55.4;703,55.4;897,55.4;917.7,1164.5;962.3,1164.5","630;630;610;610;610;610;610;630;630","","","610","","","617","","","20","20","20","","","","0.0028","0.0388","","0.0028","0.0253","2000","1","U","C","1","2200","1012340","","","0","","","","","","","","","595760","","","","","","",
"Cyclic Shear Behavior of High-Strength Concrete Structural Walls","J6","Teng, S., and Chandra, J.","Boundary Element, Building Codes, Height-to-Length Ratio, High Strength Concrete (HSC) Walls, Shear Behavior, Shear Strength, Web Reinforcement Ratio","Merve Usta","2017-01-09","Merve Usta (musta@purdue.edu)","","Teng and Chandra (2016)","0","Teng, S., and Chandra, J. (2016), ""Cyclic Shear Behavior of High-Strength Concrete Structural Walls."" ACI Structural Journal, V. 113, No. 6, November-December 2016, pp. 1335-1345.","J6","SI","2200","1000","2.2","100","196000","1","100","","I","120","500","760","100","","","N","96.8","F","0","37.7,1164.5;82.3,1164.5;104.9,149.9;304.9,149.9;504.9,149.9;704.9,149.9;895.1,149.9;917.7,1164.5;962.3,1164.5","630;630;578;578;578;578;578;630;630","","","610","","","617","","","20","20","20","","","","0.0075","0.0388","","0.0028","0.0253","2000","1","U","C","1","2200","948640","","","0","","","","","","","","","724140","","","","","","",
"Cyclic Shear Behavior of High-Strength Concrete Structural Walls","J7","Teng, S., and Chandra, J.","Boundary Element, Building Codes, Height-to-Length Ratio, High Strength Concrete (HSC) Walls, Shear Behavior, Shear Strength, Web Reinforcement Ratio","Merve Usta","2017-01-09","Merve Usta (musta@purdue.edu)","","Teng and Chandra (2016)","0","Teng, S., and Chandra, J. (2016), ""Cyclic Shear Behavior of High-Strength Concrete Structural Walls."" ACI Structural Journal, V. 113, No. 6, November-December 2016, pp. 1335-1345.","J7","SI","2200","1000","2.2","100","196000","1","100","","I","120","500","760","100","","","N","110.7","F","0","37.7,1164.5;82.3,1164.5;103,55.4;303,55.4;503,55.4;703,55.4;897,55.4;917.7,1164.5;962.3,1164.5","630;630;610;610;610;610;610;630;630","","","578","","","617","","","20","20","20","","","","0.0028","0.0388","","0.0075","0.0253","2000","1","U","C","1","2200","1084860","","","0","","","","","","","","","894770","","","","","","",
"Displacement-Based Design of Reinforced Concrete Structural Walls: An Experimental Investigation of Walls with Rectangular and T-Shaped Cross-Sections","RW1","Thomsen, J. H., and Wallace, J. W.","Reinforced Concrete, Structural Walls, Displacement, Rectangular, T-Section","A.Puranam, C.Sim, C.Song, Y.Wang","2015-03-20","Cheng Song/Ying Wang (song74@purdue.edu/wang763@purdue.edu)","Malte von Ramin (maltevr@zinctone.de)/Josh Folk & Mitchel Jones","Thomsen et al. (1995)","2","Thomsen, J. H., and Wallace, J. W., ""Displacement-Based Design of Reinforced Concrete Structural Walls: An Experimental Invertigation of Walls with Rectangular and T-Shaped Cross-Sections,"" Report No. CU/CEE-95/06, Department of Civil and Environmental Engineering, Clarkson University, Potsdam, N.Y., June 1995.","RW1","SI","3810","1219","3.1","102","124338","4","102","","R","1219","102","","","","395","N","52.3,31.6,40.5,38.8,58.4; 27.6; 37.7,25.7,36.8,33.3,49.0","C","0","19,142;70,142;121,142;171,142;324,65;514,65;705,65;895,65;1048,142;1099,142;1149,142;1200,142","434;434;434;434;448;448;448;448;434;434;434;434","641;641;641;641;586;586;586;586;641;641;641;641","0.1;0.1;0.1;0.1;0.08;0.08;0.08;0.08;0.1;0.1;0.1;0.1","448","586","0.08","434","483","0.06","","9.5","9.5","8","","","0.003","0.0293","","0.0033","0.009","1219","1","U","C","1","3810","400340","Case I","","0","N","N","","","","","","","148600","72","19","","70","7313","1. Concrete type was not specifically reported. Unless otherwise stated, concrete type was considered as normal weight./",
"Displacement-Based Design of Reinforced Concrete Structural Walls: An Experimental Investigation of Walls with Rectangular and T-Shaped Cross-Sections","TW1","Thomsen, J. H., and Wallace, J. W.","Reinforced Concrete, Structural Walls, Displacement, Rectangular, T-Section","A.Puranam, C.Sim, C.Song, Y.Wang","2015-03-20","Cheng Song/Ying Wang (song74@purdue.edu/wang763@purdue.edu)","Malte von Ramin (maltevr@zinctone.de)/Josh Folk & Mitchel Jones","Thomsen et al. (1995)","2","Thomsen, J. H., and Wallace, J. W., ""Displacement-Based Design of Reinforced Concrete Structural Walls: An Experimental Invertigation of Walls with Rectangular and T-Shaped Cross-Sections,"" Report No. CU/CEE-95/06, Department of Civil and Environmental Engineering, Clarkson University, Potsdam, N.Y., June 1995.","TW1","SI","3810","1219","3.1","1219","238374","4","102","","T","102","1219","1118","102","102;1219;1118;102","411","N","48.0,34.0,41.9,44.3,28.7; 27.6; 35.7,26.5,37.2,32.9,23.2","C","0","19,710;19,129;70,142;83,568;83,129;121,142;171,142;324,65;514,65;705,65;895,65;1048,142;1099,142;1149,142;1200,142","434;448;434;434;448;434;434;448;448;448;448;434;434;434;434","641;586;641;641;586;641;641;586;586;586;586;641;641;641;641","0.1;0.08;0.1;0.1;0.08;0.1;0.1;0.08;0.08;0.08;0.08;0.1;0.1;0.1;0.1","448","586","0.08","434","483","0.06","","9.5","9.5","5","","","0.003","0.0293","","0.0033","0.0055","1219","1","U","C","1","3810","702819","Case I","","0","N","N","","","","","","","290900","44","34","","44","28632","1. Concrete type was not specifically reported. Unless otherwise stated, concrete type was considered as normal weight./",
"Displacement-Based Design of Reinforced Concrete Structural Walls: An Experimental Investigation of Walls with Rectangular and T-Shaped Cross-Sections","RW2","Thomsen, J. H., and Wallace, J. W.","Reinforced Concrete, Structural Walls, Displacement, Rectangular, T-Section","A.Puranam, C.Sim, C.Song, Y.Wang","2015-03-20","Cheng Song/Ying Wang (song74@purdue.edu/wang763@purdue.edu)","Malte von Ramin (maltevr@zinctone.de)/Josh Folk & Mitchel Jones","Thomsen et al. (1995)","2","Thomsen, J. H., and Wallace, J. W., ""Displacement-Based Design of Reinforced Concrete Structural Walls: An Experimental Invertigation of Walls with Rectangular and T-Shaped Cross-Sections,"" Report No. CU/CEE-95/06, Department of Civil and Environmental Engineering, Clarkson University, Potsdam, N.Y., June 1995.","RW2","SI","3810","1219","3.1","102","124338","4","102","","R","1219","102","","","","162","N","34.5,43.7,45.7,40.8,41.3; 27.6; 28.8,32.3,38.7,36.0,35.6","C","0","19,142;70,142;121,142;171,142;324,65;514,65;705,65;895,65;1048,142;1099,142;1149,142;1200,142","434;434;434;434;448;448;448;448;434;434;434;434","641;641;641;641;586;586;586;586;641;641;641;641","0.1;0.1;0.1;0.1;0.08;0.08;0.08;0.08;0.1;0.1;0.1;0.1","448","586","0.08","434","483","0.06","","9.5","9.5","8","","","0.003","0.0293","","0.0033","0.01","1219","1","U","C","1","3810","378099","Case I","","0","N","N","","","","","","","158300","85","29","","85","7790","1. Concrete type was not specifically reported. Unless otherwise stated, concrete type was considered as normal weight./",
"Displacement-Based Design of Reinforced Concrete Structural Walls: An Experimental Investigation of Walls with Rectangular and T-Shaped Cross-Sections","TW2","Thomsen, J. H., and Wallace, J. W.","Reinforced Concrete, Structural Walls, Displacement, Rectangular, T-Section","A.Puranam, C.Sim, C.Song, Y.Wang","2015-03-20","Cheng Song/Ying Wang (song74@purdue.edu/wang763@purdue.edu)","Malte von Ramin (maltevr@zinctone.de)/Josh Folk & Mitchel Jones","Thomsen et al. (1995)","2","Thomsen, J. H., and Wallace, J. W., ""Displacement-Based Design of Reinforced Concrete Structural Walls: An Experimental Invertigation of Walls with Rectangular and T-Shaped Cross-Sections,"" Report No. CU/CEE-95/06, Department of Civil and Environmental Engineering, Clarkson University, Potsdam, N.Y., June 1995.","TW2","SI","3810","1219","3.1","1219","238374","4","102","","T","102","1219","1118","102","102;1219;1118;102","110","N","34.6,41.7,44.2,40.6,38.6; 27.6; 30.8,39.1,37.6,35.9,35.6","C","0","19,710;19,129;70,142;83,568;83,129;121,142;172,142;273,65;413,65;553,65;692,65;794,65;895,142;997,142;1099,142;1200,142","434;448;434;434;448;434;434;448;448;448;448;448;434;434;434;434","641;586;641;641;586;641;641;586;586;586;586;586;641;641;641;641","0.1;0.08;0.1;0.1;0.08;0.1;0.1;0.08;0.08;0.08;0.08;0.08;0.1;0.1;0.1;0.1","448","586","0.08","434","483","0.06","","9.5","9.5","11","","","0.0038","0.0293","","0.0045","0.0045","1219","1","U","C","1","3810","729508","Case I","","0","N","Y","","","","","","","363000","82","37","","83","28583","1. Concrete type was not specifically reported. Unless otherwise stated, concrete type was considered as normal weight./",
"Earthquake Resistant Structural Walls - Tests of Isolated Walls","R1","Oesterle, R. G., Fiorato, A. E., Johal, L. S., Carpenter, J. E., Russell, H. G. and Corley, W. G.","Reinforced Concrete,Structural Walls, Earthquake Resistant, Isolated Walls","A.Puranam, C.Sim, C.Song, Y.Wang","2015-03-20","Cheng Song/Ying Wang (song74@purdue.edu/wang763@purdue.edu)","Josh Folk & Mitchel Jones","Oesterle et al. (1976)","2","Oesterle, R. G., Fiorato, A. E., Johal, L. S., Carpenter, J. E., Russell, H. G. and Corley, W. G., ""Earthquake Resistant Structural Walls - Tests of Isolated Walls,"" Report to the National Science Foundation, Construction Technology Laboratories, Portland Cement Association, Skokie, Illinois, November 1976, 318 pages.","R1","SI","4572","1905","2.4","102","194310","1","101.6","","R","1905","102","","","","48","N","44.7","C","0","25,142;165,142;381,57;610,57;838,57;1067,57;1295,57;1524,57;1740,142;1880,142","511.2;511.2;521.6;521.6;521.6;521.6;521.6;521.6;511.2;511.2","764.8;764.8;699.3;699.3;699.3;699.3;699.3;699.3;764.8;764.8","0.098;0.098;0.122;0.122;0.122;0.122;0.122;0.122;0.098;0.098","521.6","699.3","0.122","","","","","12.7","12.7","11","","","0.0025","0.0147","","0.0031","","0","1","U","C","1","4572","0","","","0","N","N","","","76","","","","118323","50.8","12","","108","12915","1. Concrete type was not specifically reported. Unless otherwise stated, concrete type was considered as normal weight./",
"Earthquake Resistant Structural Walls - Tests of Isolated Walls","R2","Oesterle, R. G., Fiorato, A. E., Johal, L. S., Carpenter, J. E., Russell, H. G. and Corley, W. G.","Reinforced Concrete,Structural Walls, Earthquake Resistant, Isolated Walls","A.Puranam, C.Sim, C.Song, Y.Wang","2015-03-20","Cheng Song/Ying Wang (song74@purdue.edu/wang763@purdue.edu)","Josh Folk & Mitchel Jones","Oesterle et al. (1976)","2","Oesterle, R. G., Fiorato, A. E., Johal, L. S., Carpenter, J. E., Russell, H. G. and Corley, W. G., ""Earthquake Resistant Structural Walls - Tests of Isolated Walls,"" Report to the National Science Foundation, Construction Technology Laboratories, Portland Cement Association, Skokie, Illinois, November 1976, 318 pages.","R2","SI","4572","1905","2.4","102","194310","1","101.6","","R","1905","102","","","","54","N","46.4","C","0","25,258;95,258;165,258;381,57;610,57;838,57;1067,57;1295,57;1524,57;1740,258;1810,258;1880,258","449.9;449.9;449.9;534.7;534.7;534.7;534.7;534.7;534.7;449.9;449.9;449.9","707.6;707.6;707.6;690.4;690.4;690.4;690.4;690.4;690.4;707.6;707.6;707.6","0.123;0.123;0.123;0.124;0.124;0.124;0.124;0.124;0.124;0.123;0.123;0.123","534.7","690.4","0.124","534.7","690.4","0.124","","12.7","12.7","3","","","0.0025","0.04","","0.0031","0.0207","1828.8","1","U","C","1","4572","0","","","0","N","Y","","","","","","","216628","127","24","","127","11521","1. Concrete type was not specifically reported. Unless otherwise stated, concrete type was considered as normal weight./",
"Earthquake Resistant Structural Walls - Tests of Isolated Walls","B1","Oesterle, R. G., Fiorato, A. E., Johal, L. S., Carpenter, J. E., Russell, H. G. and Corley, W. G.","Reinforced Concrete,Structural Walls, Earthquake Resistant, Isolated Walls","A.Puranam, C.Sim, C.Song, Y.Wang","2015-03-20","Cheng Song/Ying Wang (song74@purdue.edu/wang763@purdue.edu)","Josh Folk & Mitchel Jones","Oesterle et al. (1976)","2","Oesterle, R. G., Fiorato, A. E., Johal, L. S., Carpenter, J. E., Russell, H. G. and Corley, W. G., ""Earthquake Resistant Structural Walls - Tests of Isolated Walls,"" Report to the National Science Foundation, Construction Technology Laboratories, Portland Cement Association, Skokie, Illinois, November 1976, 318 pages.","B1","SI","4572","1905","2.4","305","318140","1","101.6","305","I","305","305","1295","102","","55","N","53","C","0","25,387;152,258;279,387;381,57;610,57;838,57;1067,57;1295,57;1524,57;1626,387;1753,258;1880,387","449.2;449.2;449.2;520.2;520.2;520.2;520.2;520.2;520.2;449.2;449.2;449.2","707.6;707.6;707.6;694.5;694.5;694.5;694.5;694.5;694.5;707.6;707.6;707.6","0.117;0.117;0.117;0.107;0.107;0.107;0.107;0.107;0.107;0.117;0.117;0.117","520.2","694.5","0.107","","","","","15.9","12.7","16","","","0.0029","0.0111","","0.0031","","0","1","U","C","1","4572","0","","","0","N","N","","","76","","","","271342","101.6","19","","152","53829","1. Concrete type was not specifically reported. Unless otherwise stated, concrete type was considered as normal weight./",
"Earthquake Resistant Structural Walls - Tests of Isolated Walls","B3","Oesterle, R. G., Fiorato, A. E., Johal, L. S., Carpenter, J. E., Russell, H. G. and Corley, W. G.","Reinforced Concrete,Structural Walls, Earthquake Resistant, Isolated Walls","A.Puranam, C.Sim, C.Song, Y.Wang","2015-03-20","Cheng Song/Ying Wang (song74@purdue.edu/wang763@purdue.edu)","Josh Folk & Mitchel Jones","Oesterle et al. (1976)","2","Oesterle, R. G., Fiorato, A. E., Johal, L. S., Carpenter, J. E., Russell, H. G. and Corley, W. G., ""Earthquake Resistant Structural Walls - Tests of Isolated Walls,"" Report to the National Science Foundation, Construction Technology Laboratories, Portland Cement Association, Skokie, Illinois, November 1976, 318 pages.","B3","SI","4572","1905","2.4","305","318140","1","101.6","305","I","305","305","1295","102","","54","N","47.3","C","0","25,387;152,258;279,387;381,57;610,57;838,57;1067,57;1295,57;1524,57;1626,387;1753,258;1880,387","437.5;437.5;437.5;478.5;478.5;478.5;478.5;478.5;478.5;437.5;437.5;437.5","695.9;695.9;695.9;658.4;658.4;658.4;658.4;658.4;658.4;695.9;695.9;695.9","0.109;0.109;0.109;0.117;0.117;0.117;0.117;0.117;0.117;0.109;0.109;0.109","478.5","658.4","0.117","478.5","658.5","0.117","","15.9","12.7","3","","","0.0029","0.0111","","0.0031","0.0128","1828.8","1","U","C","1","4572","0","","","0","N","N","","","","","","","275790","152","19","","203","11492","1. Concrete type was not specifically reported. Unless otherwise stated, concrete type was considered as normal weight./",
