Repository: SpinoWeb/Shear-Wall-Failure-Mode

File: ACI_445B_Shear_Wall_Database.csv (part 4 of 15)
"Earthquake Resistant Structural Walls - Tests of Isolated Walls","B4","Oesterle, R. G., Fiorato, A. E., Johal, L. S., Carpenter, J. E., Russell, H. G. and Corley, W. G.","Reinforced Concrete,Structural Walls, Earthquake Resistant, Isolated Walls","A.Puranam, C.Sim, C.Song, Y.Wang","2015-03-20","Cheng Song/Ying Wang (song74@purdue.edu/wang763@purdue.edu)","Josh Folk & Mitchel Jones","Oesterle et al. (1976)","2","Oesterle, R. G., Fiorato, A. E., Johal, L. S., Carpenter, J. E., Russell, H. G. and Corley, W. G., ""Earthquake Resistant Structural Walls - Tests of Isolated Walls,"" Report to the National Science Foundation, Construction Technology Laboratories, Portland Cement Association, Skokie, Illinois, November 1976, 318 pages.","B4","SI","4572","1905","2.4","305","318140","1","101.6","305","I","305","305","1295","102","","68","N","45","C","0","25,387;152,258;279,387;381,57;610,57;838,57;1067,57;1295,57;1524,57;1626,387;1753,258;1880,387","449.9;449.9;449.9;504.3;504.3;504.3;504.3;504.3;504.3;449.9;449.9;449.9","706.2;706.2;706.2;680.7;680.7;680.7;680.7;680.7;680.7;706.2;706.2;706.2","0.118;0.118;0.118;0.126;0.126;0.126;0.126;0.126;0.126;0.118;0.118;0.118","504.3","680.7","0.126","504.7","681.2","0.126","","15.9","12.7","3","","","0.0029","0.0111","","0.0031","0.0128","1828.8","1","U","M","1","4572","0","","","0","N","N","","","","","318","","334951","135","36","","326","69194","1. Concrete type was not specifically reported. Unless otherwise stated, concrete type was considered as normal weight./",
"Earthquake Resistant Structural Walls - Tests of Isolated Walls","B2","Oesterle, R. G., Fiorato, A. E., Johal, L. S., Carpenter, J. E., Russell, H. G. and Corley, W. G.","Reinforced Concrete,Structural Walls, Earthquake Resistant, Isolated Walls","A.Puranam, C.Sim, C.Song, Y.Wang","2015-03-20","Cheng Song/Ying Wang (song74@purdue.edu/wang763@purdue.edu)","Josh Folk & Mitchel Jones","Oesterle et al. (1976)","2","Oesterle, R. G., Fiorato, A. E., Johal, L. S., Carpenter, J. E., Russell, H. G. and Corley, W. G., ""Earthquake Resistant Structural Walls - Tests of Isolated Walls,"" Report to the National Science Foundation, Construction Technology Laboratories, Portland Cement Association, Skokie, Illinois, November 1976, 318 pages.","B2","SI","4572","1905","2.4","305","318140","1","101.6","305","I","305","305","1295","102","","47","N","53.6","C","0","25,1135;102,568;203,568;279,1135;381,57;610,57;838,57;1067,57;1295,57;1524,57;1626,1135;1702,568;1803,568;1880,1135","410.0;410.0;410.0;410.0;531.9;531.9;531.9;531.9;531.9;531.9;410.0;410.0;410.0;410.0","694.5;694.5;694.5;694.5;700.0;700.0;700.0;700.0;700.0;700.0;694.5;694.5;694.5;694.5","0.133;0.133;0.133;0.133;0.102;0.102;0.102;0.102;0.102;0.102;0.133;0.133;0.133;0.133","531.9","700","0.102","","","","","15.9","9.5","11","","","0.0029","0.0367","","0.0063","","0","1","U","C","1","4572","0","","","0","Y","N","","","101.6","","","-127","679688","101.6","28","","127","26802","1. Concrete type was not specifically reported. Unless otherwise stated, concrete type was considered as normal weight./",
"Earthquake Resistant Structural Walls - Tests of Isolated Walls","B5","Oesterle, R. G., Fiorato, A. E., Johal, L. S., Carpenter, J. E., Russell, H. G. and Corley, W. G.","Reinforced Concrete,Structural Walls, Earthquake Resistant, Isolated Walls","A.Puranam, C.Sim, C.Song, Y.Wang","2015-03-20","Cheng Song/Ying Wang (song74@purdue.edu/wang763@purdue.edu)","Josh Folk & Mitchel Jones","Oesterle et al. (1976)","2","Oesterle, R. G., Fiorato, A. E., Johal, L. S., Carpenter, J. E., Russell, H. G. and Corley, W. G., ""Earthquake Resistant Structural Walls - Tests of Isolated Walls,"" Report to the National Science Foundation, Construction Technology Laboratories, Portland Cement Association, Skokie, Illinois, November 1976, 318 pages.","B5","SI","4572","1905","2.4","305","318140","1","101.6","305","I","305","305","1295","102","","52","N","45.3","C","0","25,1135;102,568;203,568;279,1135;381,57;610,57;838,57;1067,57;1295,57;1524,57;1626,1135;1702,568;1803,568;1880,1135","443.7;443.7;443.7;443.7;501.6;501.6;501.6;501.6;501.6;501.6;443.7;443.7;443.7;443.7","733.1;733.1;733.1;733.1;671.1;671.1;671.1;671.1;671.1;671.1;733.1;733.1;733.1;733.1","0.132;0.132;0.132;0.132;0.121;0.121;0.121;0.121;0.121;0.121;0.132;0.132;0.132;0.132","501.6","671.1","0.121","501.6","671.1","0.121","","15.9","12.7","2","","","0.0029","0.0367","","0.0063","0.0135","1828.8","1","U","C","1","4572","0","","","0","Y","N","","","","","","","761980","127","32","","127","33593","1. Concrete type was not specifically reported. Unless otherwise stated, concrete type was considered as normal weight./",
"Earthquake Resistant Structural Walls - Tests of Isolated Walls","B5R","Oesterle, R. G., Fiorato, A. E., Johal, L. S., Carpenter, J. E., Russell, H. G. and Corley, W. G.","Reinforced Concrete,Structural Walls, Earthquake Resistant, Isolated Walls","A.Puranam, C.Sim, C.Song, Y.Wang","2015-03-20","Cheng Song/Ying Wang (song74@purdue.edu/wang763@purdue.edu)","Josh Folk & Mitchel Jones","Oesterle et al. (1976)","2","Oesterle, R. G., Fiorato, A. E., Johal, L. S., Carpenter, J. E., Russell, H. G. and Corley, W. G., ""Earthquake Resistant Structural Walls - Tests of Isolated Walls,"" Report to the National Science Foundation, Construction Technology Laboratories, Portland Cement Association, Skokie, Illinois, November 1976, 318 pages.","B5R","SI","4572","1905","2.4","305","318140","1","101.6","305","I","305","305","1295","102","","36","N","42.8","C","0","25,1135;102,568;203,568;279,1135;381,57;610,57;838,57;1067,57;1295,57;1524,57;1626,1135;1702,568;1803,568;1880,1135","443.7;443.7;443.7;443.7;501.6;501.6;501.6;501.6;501.6;501.6;443.7;443.7;443.7;443.7","733.1;733.1;733.1;733.1;671.1;671.1;671.1;671.1;671.1;671.1;733.1;733.1;733.1;733.1","0.132;0.132;0.132;0.132;0.121;0.121;0.121;0.121;0.121;0.121;0.132;0.132;0.132;0.132","501.6","671.1","0.121","501.6","671.1","0.121","","15.9","12.7","2","","","0.0029","0.0367","","0.0063","0.0135","1828.8","1","U","C","1","4572","0","","","0","Y","N","","","","","","","746412","152","76","","152","14701","1. Concrete type was not specifically reported. Unless otherwise stated, concrete type was considered as normal weight./",
"Earthquake Resistant Structural Walls - Tests of Isolated Walls","F1","Oesterle, R. G., Fiorato, A. E., Johal, L. S., Carpenter, J. E., Russell, H. G. and Corley, W. G.","Reinforced Concrete,Structural Walls, Earthquake Resistant, Isolated Walls","A.Puranam, C.Sim, C.Song, Y.Wang","2015-03-20","Cheng Song/Ying Wang (song74@purdue.edu/wang763@purdue.edu)","Josh Folk & Mitchel Jones","Oesterle et al. (1976)","2","Oesterle, R. G., Fiorato, A. E., Johal, L. S., Carpenter, J. E., Russell, H. G. and Corley, W. G., ""Earthquake Resistant Structural Walls - Tests of Isolated Walls,"" Report to the National Science Foundation, Construction Technology Laboratories, Portland Cement Association, Skokie, Illinois, November 1976, 318 pages.","F1","SI","4572","1905","2.4","914","360060","1","101.6","102","I","102","914","1702","102","","68","N","38.4","C","0","25,1806;76,1806;152,57;381,57;610,57;838,57;1067,57;1295,57;1524,57;1753,57;1829,1806;1880,1806","444.4;444.4;525.0;525.0;525.0;525.0;525.0;525.0;525.0;525.0;444.4;444.4","706.9;706.9;704.2;704.2;704.2;704.2;704.2;704.2;704.2;704.2;706.9;706.9","0.115;0.115;0.104;0.104;0.104;0.104;0.104;0.104;0.104;0.104;0.115;0.115","525","704.2","0.104","","","","","15.9","12.7","7","","","0.003","0.0389","","0.0071","","0","1","U","C","1","4572","0","","","0","Y","N","","","","","","","835821","102","29","","105","34825","1. Concrete type was not specifically reported. Unless otherwise stated, concrete type was considered as normal weight./",
"Earthquake Resistant Structural Walls - Tests of Isolated Walls","B6","Oesterle, R. G., Aristizabal, J. D., Fiorato, A. E., Russell, H. G. and Corley, W. G.","Reinforced Concrete,Structural Walls, Earthquake Resistant, Isolated Walls","A.Puranam, C.Sim, C.Song, Y.Wang","2015-03-20","Cheng Song/Ying Wang (song74@purdue.edu/wang763@purdue.edu)","Malte von Ramin (maltevr@zinctone.de)/Josh Folk & Mitchel Jones","Oesterle et al. (1979)","2","Oesterle, R. G., Aristizabal, J. D., Fiorato, A. E., Russell, H. G. and Corley, W. G., ""Earthquake Resistant Structural Walls - Tests of Isolated Walls - Phase II,"" Report to the National Science Foundation, Construction Technology Laboratories, Portland Cement Association, Skokie, Illinois, October 1979, 335 pages.","B6","SI","4572","1905","2.4","305","318140","1","101.6","305","I","305","305","1295","102","","208","N","21.8","C","0","25,1135;102,568;203,568;279,1135;381,57;610,57;838,57;1067,57;1295,57;1524,57;1626,1135;1702,568;1803,568;1880,1135","440.3;440.3;440.3;440.3;511.2;511.2;511.2;511.2;511.2;511.2;440.3;440.3;440.3;440.3","732.4;732.4;732.4;732.4;675.2;675.2;675.2;675.2;675.2;675.2;732.4;732.4;732.4;732.4","0.113;0.113;0.113;0.113;0.092;0.092;0.092;0.092;0.092;0.092;0.113;0.113;0.113;0.113","511.2","675.2","0.092","487.1","509.9","0.13","","15.9","12.7","2","","","0.0029","0.0367","","0.0063","0.0081","1828.8","1","U","C","1","4572","932236","Case II","0","0","Y","N","","","","","","76","825145","76.2","35","","76","32638","1. Concrete type was not specifically reported. Unless otherwise stated, concrete type was considered as normal weight./",
"Earthquake Resistant Structural Walls - Tests of Isolated Walls","B7","Oesterle, R. G., Aristizabal, J. D., Fiorato, A. E., Russell, H. G. and Corley, W. G.","Reinforced Concrete,Structural Walls, Earthquake Resistant, Isolated Walls","A.Puranam, C.Sim, C.Song, Y.Wang","2015-03-20","Cheng Song/Ying Wang (song74@purdue.edu/wang763@purdue.edu)","Malte von Ramin (maltevr@zinctone.de)/Josh Folk & Mitchel Jones","Oesterle et al. (1979)","2","Oesterle, R. G., Aristizabal, J. D., Fiorato, A. E., Russell, H. G. and Corley, W. G., ""Earthquake Resistant Structural Walls - Tests of Isolated Walls - Phase II,"" Report to the National Science Foundation, Construction Technology Laboratories, Portland Cement Association, Skokie, Illinois, October 1979, 335 pages.","B7","SI","4572","1905","2.4","305","318140","1","101.6","305","I","305","305","1295","102","","189","N","49.3","C","0","25,1135;102,568;203,568;279,1135;381,57;610,57;838,57;1067,57;1295,57;1524,57;1626,1135;1702,568;1803,568;1880,1135","457.5;457.5;457.5;457.5;489.2;489.2;489.2;489.2;489.2;489.2;457.5;457.5;457.5;457.5","749.6;749.6;749.6;749.6;695.9;695.9;695.9;695.9;695.9;695.9;749.6;749.6;749.6;749.6","0.108;0.108;0.108;0.108;0.104;0.104;0.104;0.104;0.104;0.104;0.108;0.108;0.108;0.108","489.2","695.9","0.104","489.2","695.9","0.104","","15.9","12.7","2","","","0.0029","0.0367","","0.0063","0.0135","1828.8","1","U","C","1","4572","1195456","Case II","0","0","Y","N","","","","","","","980388","127","30","","127","15317","1. Concrete type was not specifically reported. Unless otherwise stated, concrete type was considered as normal weight./",
"Earthquake Resistant Structural Walls - Tests of Isolated Walls","B8","Oesterle, R. G., Aristizabal, J. D., Fiorato, A. E., Russell, H. G. and Corley, W. G.","Reinforced Concrete,Structural Walls, Earthquake Resistant, Isolated Walls","A.Puranam, C.Sim, C.Song, Y.Wang","2015-03-20","Cheng Song/Ying Wang (song74@purdue.edu/wang763@purdue.edu)","Malte von Ramin (maltevr@zinctone.de)/Josh Folk & Mitchel Jones","Oesterle et al. (1979)","2","Oesterle, R. G., Aristizabal, J. D., Fiorato, A. E., Russell, H. G. and Corley, W. G., ""Earthquake Resistant Structural Walls - Tests of Isolated Walls - Phase II,"" Report to the National Science Foundation, Construction Technology Laboratories, Portland Cement Association, Skokie, Illinois, October 1979, 335 pages.","B8","SI","4572","1905","2.4","305","318140","1","101.6","305","I","305","305","1295","102","","77","N","42","C","0","25,1135;102,568;203,568;279,1135;381,57;610,57;838,57;1067,57;1295,57;1524,57;1626,1135;1702,568;1803,568;1880,1135","447.2;447.2;447.2;447.2;453.4;453.4;453.4;453.4;453.4;453.4;447.2;447.2;447.2;447.2","745.5;745.5;745.5;745.5;615.3;615.3;615.3;615.3;615.3;615.3;745.5;745.5;745.5;745.5","0.108;0.108;0.108;0.108;0.109;0.109;0.109;0.109;0.109;0.109;0.108;0.108;0.108;0.108","481.6","727.5","0.091","453.4","615.3","0.109","","15.9","12.7","2","","","0.0029","0.0367","","0.0138","0.0135","1828.8","1","U","C","1","4572","1195456","Case II","0","0","Y","N","","","","","","-152","977719","127","33","","150","31177","1. Concrete type was not specifically reported. Unless otherwise stated, concrete type was considered as normal weight./",
"Earthquake Resistant Structural Walls - Tests of Isolated Walls","B9","Oesterle, R. G., Aristizabal, J. D., Fiorato, A. E., Russell, H. G. and Corley, W. G.","Reinforced Concrete,Structural Walls, Earthquake Resistant, Isolated Walls","A.Puranam, C.Sim, C.Song, Y.Wang","2015-03-20","Cheng Song/Ying Wang (song74@purdue.edu/wang763@purdue.edu)","Malte von Ramin (maltevr@zinctone.de)/Josh Folk & Mitchel Jones","Oesterle et al. (1979)","2","Oesterle, R. G., Aristizabal, J. D., Fiorato, A. E., Russell, H. G. and Corley, W. G., ""Earthquake Resistant Structural Walls - Tests of Isolated Walls - Phase II,"" Report to the National Science Foundation, Construction Technology Laboratories, Portland Cement Association, Skokie, Illinois, October 1979, 335 pages.","B9","SI","4572","1905","2.4","305","318140","1","101.6","305","I","305","305","1295","102","","51","N","44.1","C","0","25,1135;102,568;203,568;279,1135;381,57;610,57;838,57;1067,57;1295,57;1524,57;1626,1135;1702,568;1803,568;1880,1135","429.2;429.2;429.2;429.2;460.9;460.9;460.9;460.9;460.9;460.9;429.2;429.2;429.2;429.2","733.8;733.8;733.8;733.8;612.5;612.5;612.5;612.5;612.5;612.5;733.8;733.8;733.8;733.8","0.109;0.109;0.109;0.109;0.103;0.103;0.103;0.103;0.103;0.103;0.109;0.109;0.109;0.109","460.9","612.5","0.103","460.9","612.5","0.103","","15.9","12.7","2","","","0.0029","0.0367","","0.0063","0.0135","1828.8","1","U","C","1","4572","1195456","Case II","0","0","Y","N","","","","","","-89","976829","133","33","","132","42031","1. Concrete type was not specifically reported. Unless otherwise stated, concrete type was considered as normal weight./",
"Earthquake Resistant Structural Walls - Tests of Isolated Walls","B9R","Oesterle, R. G., Aristizabal, J. D., Fiorato, A. E., Russell, H. G. and Corley, W. G.","Reinforced Concrete,Structural Walls, Earthquake Resistant, Isolated Walls","A.Puranam, C.Sim, C.Song, Y.Wang","2015-03-20","Cheng Song/Ying Wang (song74@purdue.edu/wang763@purdue.edu)","Malte von Ramin (maltevr@zinctone.de)/Josh Folk & Mitchel Jones","Oesterle et al. (1979)","2","Oesterle, R. G., Aristizabal, J. D., Fiorato, A. E., Russell, H. G. and Corley, W. G., ""Earthquake Resistant Structural Walls - Tests of Isolated Walls - Phase II,"" Report to the National Science Foundation, Construction Technology Laboratories, Portland Cement Association, Skokie, Illinois, October 1979, 335 pages.","B9R","SI","4572","1905","2.4","305","382890","1","152.4","305","I","305","305","1295","152","","48","N","51.8","C","0","25,1135;102,568;203,568;279,1135;381,57;610,57;838,57;1067,57;1295,57;1524,57;1626,1135;1702,568;1803,568;1880,1135","429.2;429.2;429.2;429.2;460.9;460.9;460.9;460.9;460.9;460.9;429.2;429.2;429.2;429.2","733.8;733.8;733.8;733.8;612.5;612.5;612.5;612.5;612.5;612.5;733.8;733.8;733.8;733.8","0.109;0.109;0.109;0.109;0.103;0.103;0.103;0.103;0.103;0.103;0.109;0.109;0.109;0.109","460.9","612.5","0.103","460.9","612.5","0.103","","41.3","12.7","2","","","0.002","0.0367","","0.0042","0.0135","1828.8","1","U","C","1","4572","1187970","Case II","0","0","Y","N","","","139.7","","","-159","972826","132.1","65","","183","19150","1. Concrete type was not specifically reported. Unless otherwise stated, concrete type was considered as normal weight./",
"Earthquake Resistant Structural Walls - Tests of Isolated Walls","B10","Oesterle, R. G., Aristizabal, J. D., Fiorato, A. E., Russell, H. G. and Corley, W. G.","Reinforced Concrete,Structural Walls, Earthquake Resistant, Isolated Walls","A.Puranam, C.Sim, C.Song, Y.Wang","2015-03-20","Cheng Song/Ying Wang (song74@purdue.edu/wang763@purdue.edu)","Malte von Ramin (maltevr@zinctone.de)/Josh Folk & Mitchel Jones","Oesterle et al. (1979)","2","Oesterle, R. G., Aristizabal, J. D., Fiorato, A. E., Russell, H. G. and Corley, W. G., ""Earthquake Resistant Structural Walls - Tests of Isolated Walls - Phase II,"" Report to the National Science Foundation, Construction Technology Laboratories, Portland Cement Association, Skokie, Illinois, October 1979, 335 pages.","B10","SI","4572","1905","2.4","305","318140","1","101.6","305","I","305","305","1295","102","","63","N","45.6","C","0","25,400;25,258;102,258;203,258;279,258;279,400;381,57;610,57;838,57;1067,57;1295,57;1524,57;1626,400;1626,258;1702,258;1803,258;1880,258;1880,400","447.2;437.5;437.5;437.5;437.5;447.2;474.7;474.7;474.7;474.7;474.7;474.7;447.2;437.5;437.5;437.5;437.5;447.2","746.2;705.5;705.5;705.5;705.5;746.2;631.8;631.8;631.8;631.8;631.8;631.8;746.2;705.5;705.5;705.5;705.5;746.2","0.114;0.121;0.121;0.121;0.121;0.114;0.111;0.111;0.111;0.111;0.111;0.111;0.114;0.121;0.121;0.121;0.121;0.114","474.7","631.8","0.111","474.7","631.8","0.111","","15.9","12.7","3","","","0.0029","0.0197","","0.0063","0.0135","1828.8","1","U","C","1","4572","1195456","Case II","0","0","Y","N","","","","","","-140","707267","125","28","","133","38435","1. Concrete type was not specifically reported. Unless otherwise stated, concrete type was considered as normal weight./",
"Earthquake Resistant Structural Walls - Tests of Isolated Walls","F2","Oesterle, R. G., Aristizabal, J. D., Fiorato, A. E., Russell, H. G. and Corley, W. G.","Reinforced Concrete,Structural Walls, Earthquake Resistant, Isolated Walls","A.Puranam, C.Sim, C.Song, Y.Wang","2015-03-20","Cheng Song/Ying Wang (song74@purdue.edu/wang763@purdue.edu)","Malte von Ramin (maltevr@zinctone.de)/Josh Folk & Mitchel Jones","Oesterle et al. (1979)","2","Oesterle, R. G., Aristizabal, J. D., Fiorato, A. E., Russell, H. G. and Corley, W. G., ""Earthquake Resistant Structural Walls - Tests of Isolated Walls - Phase II,"" Report to the National Science Foundation, Construction Technology Laboratories, Portland Cement Association, Skokie, Illinois, October 1979, 335 pages.","F2","SI","4572","1905","2.4","914","360060","1","101.6","102","I","102","914","1702","102","","60","N","45.6","C","0","25,170;25,774;76,170;76,774;133,258;191,258;248,258;305,258;381,57;610,57;838,57;1067,57;1295,57;1524,57;1600,258;1657,258;1715,258;1772,258;1829,170;1829,774;1880,170;1880,774","463.7;429.9;463.7;429.9;429.9;429.9;429.9;429.9;463.7;463.7;463.7;463.7;463.7;463.7;429.9;429.9;429.9;429.9;463.7;429.9;463.7;429.9","607.0;722.1;607.0;722.1;722.1;722.1;722.1;722.1;607.0;607.0;607.0;607.0;607.0;607.0;722.1;722.1;722.1;722.1;607.0;722.1;607.0;722.1","0.112;0.107;0.112;0.107;0.107;0.107;0.107;0.107;0.112;0.112;0.112;0.112;0.112;0.112;0.107;0.107;0.107;0.107;0.112;0.107;0.112;0.107","463.7","607","0.112","463.7","607","0.112","","15.9","12.7","3","","","0.0031","0.0435","","0.0063","0.0143","1828.8","1","U","C","1","4572","1191612","Case II","0","0","Y","N","","","","","","-127","887420","127","23","","127","83717","1. Concrete type was not specifically reported. Unless otherwise stated, concrete type was considered as normal weight./",
"Earthquake Resistant Structural Walls - Tests of Walls With and Without Openings","CI-1","Shiu, K. N., Daniel, J. I., Aristizabal, J. D., Fiorato, A. E. and Corley, W. G.","Reinforced Concrete, Structural Walls, Earthquake Resistant, Openings","A.Puranam, C.Sim, C.Song, Y.Wang","2015-03-20","Cheng Song/Ying Wang (song74@purdue.edu/wang763@purdue.edu)","Josh Folk & Mitchel Jones","Shiu et al. (1981)","1","Shiu, K. N., Daniel, J. I., Aristizabal, J. D., Fiorato, A. E. and Corley, W. G., ""Earthquake Resistant Structural Walls - Tests of Walls With and Without Openings,"" Report to the National Science Foundation, Construction Technology Laboratories, Portland Cement Association, Skokie, Illinois, July 1981, 123 pages.","CI-1","SI","5486","1905","2.9","102","194310","6","101.6","","R","1905","102","","","","","N","23.3","","0","25,258;70,258;114,258;159,258;203,258;248,258;381,57;610,57;838,57;1067,57;1295,57;1524,57;1657,258;1702,258;1746,258;1791,258;1835,258;1880,258","476.1;476.1;476.1;476.1;476.1;476.1;472.7;472.7;472.7;472.7;472.7;472.7;476.1;476.1;476.1;476.1;476.1;476.1","761.3;761.3;761.3;761.3;761.3;761.3;649.7;649.7;649.7;649.7;649.7;649.7;761.3;761.3;761.3;761.3;761.3;761.3","","472.7","649.7","","488.1","564.7","","","6.4","16.1","3","","","0.0025","0.0558","","0.0037","0.0182","5486","1","U","C","1","5486","0","","","0","Y","N","","","","","","","339000","142.2","54","","159","7063","",
"Earthquake-Resistant Squat Walls Reinforced with High-Strength Steel","M60","Cheng, M., Hung, S., Lequesne, R.D., and Lepage A.","Low-Rise Walls, Shear Strength, Crack Width, Deformation Capacity, Displacement Reversals","Merve Usta","2016-12-25","Merve Usta (musta@purdue.edu)","","Cheng et al. (2016)","0","Cheng, M., Hung, S., Lequesne, R.D., Lepage, A. (2016), ""Earthquake-Resistant Squat Walls Reinforced with High Strength Steel."" ACI Structural Journal, Vol. 3, No.5,  September-October 2016, pp. 1065-1076.","M60","SI","2032","2032","1","203","412902","1","203.2","","R","2032","203","","","","","N","39","D","0","58.7,775.9;165.1,570;271.5,775.9;444.5,142.5;673.1,142.5;901.7,142.5;1130.3,142.5;1358.9,142.5;1587.5,142.5;1760.5,775.9;1866.9,570;1973.3,775.9","450;440;450;453;453;453;453;453;453;450;440;450","653;647;653;684;684;684;684;684;684;653;647;653","0.17;0.19;0.17;0.15;0.15;0.15;0.15;0.15;0.15;0.17;0.19;0.17","453","684","0.15","453","684","0.15","","","","","","","0.0031","0.0316","","0.0031","0.0283","2032","1","U","C","1","2032","0","","","0","","","","","","","","","1122000","13.6","","","49","","1. In the reinforcement layout, concrete cover (distance between the outermost surface of confinement reinforcement and the closest outer surface of the concrete) was assumed to be 1-1/2 in./",
"Earthquake-Resistant Squat Walls Reinforced with High-Strength Steel","M115","Cheng, M., Hung, S., Lequesne, R.D., and Lepage A.","Low-Rise Walls, Shear Strength, Crack Width, Deformation Capacity, Displacement Reversals","Merve Usta","2016-12-25","Merve Usta (musta@purdue.edu)","","Cheng et al. (2016)","0","Cheng, M., Hung, S., Lequesne, R.D., Lepage, A. (2016), ""Earthquake-Resistant Squat Walls Reinforced with High Strength Steel."" ACI Structural Journal, Vol. 3, No.5,  September-October 2016, pp. 1065-1076.","M115","SI","2032","2032","1","203","412902","1","203.2","","R","2032","203","","","","","N","38","D","0","55.6,395.9;165.1,395.9;274.6,395.9;558.8,142.5;1016,142.5;1473.2,142.5;1757.4,395.9;1866.9,395.9;1976.4,395.9","770;770;770;786;786;786;770;770;770","980;980;980;940;940;940;980;980;980","0.10;0.10;0.10;0.10;0.10;0.10;0.10;0.10;0.10","786","940","0.1","453","684","0.15","","","","","","","0.0015","0.0177","","0.0015","0.0283","2032","1","U","C","1","2032","0","","","0","","","","","","","","","1104000","18.9","","","69","","1. In the reinforcement layout, concrete cover (distance between the outermost surface of confinement reinforcement and the closest outer surface of the concrete) was assumed to be 1-1/2 in./",
"Earthquake-Resistant Squat Walls Reinforced with High-Strength Steel","H60","Cheng, M., Hung, S., Lequesne, R.D., and Lepage A.","Low-Rise Walls, Shear Strength, Crack Width, Deformation Capacity, Displacement Reversals","Merve Usta","2016-12-25","Merve Usta (musta@purdue.edu)","","Cheng et al. (2016)","0","Cheng, M., Hung, S., Lequesne, R.D., Lepage, A. (2016), ""Earthquake-Resistant Squat Walls Reinforced with High Strength Steel."" ACI Structural Journal, Vol. 3, No.5,  September-October 2016, pp. 1065-1076.","H60","SI","2032","2032","1","203","412902","1","203.2","","R","2032","203","","","","","N","44","D","0","58.7,1163.8;165.1,1163.8;271.5,1163.8;406.4,253.4;558.8,253.4;711.2,253.4;863.6,253.4;1016,253.4;1168.4,253.4;1320.8,253.4;1473.2,253.4;1625.6,253.4;1760.5,1163.8;1866.9,1163.8;1973.3,1163.8","450;450;450;475;475;475;475;475;475;475;475;475;450;450;450","653;653;653;666;666;666;666;666;666;666;666;666;653;653;653","0.17;0.17;0.17;0.16;0.16;0.16;0.16;0.16;0.16;0.16;0.16;0.16;0.17;0.17;0.17","475","666","0.16","453","684","0.15","","","","","","","0.0082","0.052","","0.0082","0.0283","2032","1","U","C","1","2032","0","","","0","","","","","","","","","1969000","13.4","","","32","","1. In the reinforcement layout, concrete cover (distance between the outermost surface of confinement reinforcement and the closest outer surface of the concrete) was assumed to be 1-1/2 in./",
"Earthquake-Resistant Squat Walls Reinforced with High-Strength Steel","H115","Cheng, M., Hung, S., Lequesne, R.D., and Lepage A.","Low-Rise Walls, Shear Strength, Crack Width, Deformation Capacity, Displacement Reversals","Merve Usta","2016-12-25","Merve Usta (musta@purdue.edu)","","Cheng et al. (2016)","0","Cheng, M., Hung, S., Lequesne, R.D., Lepage, A. (2016), ""Earthquake-Resistant Squat Walls Reinforced with High Strength Steel."" ACI Structural Journal, Vol. 3, No.5,  September-October 2016, pp. 1065-1076.","H115","SI","2032","2032","1","203","412902","1","203.2","","R","2032","203","","","","","N","44","D","0","55.6,593.8;165.1,593.8;274.6,593.8;406.4,253.4;711.2,253.4;1016,253.4;1320.8,253.4;1625.6,253.4;1757.4,593.8;1866.9,593.8;1976.4,593.8","770;770;770;806;806;806;806;806;770;770;770","980;980;980;1010;1010;1010;1010;1010;980;980;980","0.10;0.10;0.10;0.10;0.10;0.10;0.10;0.10;0.10;0.10;0.10","806","1010","0.1","453","684","0.15","","","","","","","0.0041","0.0265","","0.0041","0.0283","2032","1","U","C","1","2032","0","","","0","","","","","","","","","1808000","28.4","","","38","","1. In the reinforcement layout, concrete cover (distance between the outermost surface of confinement reinforcement and the closest outer surface of the concrete) was assumed to be 1-1/2 in./",
"Earthquake-Resistant Squat Walls Reinforced with High-Strength Steel","H60X","Cheng, M., Hung, S., Lequesne, R.D., and Lepage A.","Low-Rise Walls, Shear Strength, Crack Width, Deformation Capacity, Displacement Reversals","Merve Usta","2016-12-25","Merve Usta (musta@purdue.edu)","","Cheng et al. (2016)","0","Cheng, M., Hung, S., Lequesne, R.D., Lepage, A. (2016), ""Earthquake-Resistant Squat Walls Reinforced with High Strength Steel."" ACI Structural Journal, Vol. 3, No.5,  September-October 2016, pp. 1065-1076.","H60X","SI","2032","2032","1","203","412902","1","203.2","","R","2032","203","","","","","N","42","D","0","58.7,1163.8;165.1,1163.8;271.5,1163.8;406.4,253.4;558.8,253.4;711.2,253.4;863.6,253.4;1016,253.4;1168.4,253.4;1320.8,253.4;1473.2,253.4;1625.6,253.4;1760.5,1163.8;1866.9,1163.8;1973.3,1163.8","450;450;450;475;475;475;475;475;475;475;475;475;450;450;450","653;653;653;666;666;666;666;666;666;666;666;666;653;653;653","0.17;0.17;0.17;0.16;0.16;0.16;0.16;0.16;0.16;0.16;0.16;0.16;0.17;0.17;0.17","475","666","0.16","453","684","0.15","","","","","","","0.0082","0.052","","0.0082","0.0141","2032","1","U","C","1","2032","0","","","0","","","","","","","","","1954000","18.1","","","32","","1. In the reinforcement layout, concrete cover (distance between the outermost surface of confinement reinforcement and the closest outer surface of the concrete) was assumed to be 1-1/2 in./",
"Effect of Axial Loads in the Seismic Behavior of Reinforced Concrete Walls with Unconfined Wall Boundaries","W1","Alarcon, C., Hube, M. A., and Llera, J. C. de la","Reinforced Concrete, Axial Load, Wall, Experiment, Reinforcement Buckling, Seismic Behavior, Chile, Failure","Merve Usta","2017-01-16","Merve Usta (musta@purdue.edu)","","Alarcon et al. (2014)","0","Alarcon, C., Hube, M. A., and Llera, J. C. de la (2014), ""Effect of Axial Loads in the Seismic Behavior of Reinforced Concrete Walls with Unconfined Wall Boundaries."" Engineering Structures 73(2014), pp. 13-23.","W1","SI","1750","700","2.5","100","70000","1","100","","R","700","100","","","","260","N","27.4","G","0","20,157.1;80,157.1;215,100.5;350,100.5;485,100.5;620,157.1;680,157.1","469.2;469.2;445.6;445.6;445.6;469.2;469.2","675.7;675.7;598.9;598.9;598.9;675.7;675.7","0.166;0.166;0.151;0.151;0.151;0.166;0.166","608.9","667.7","0.057","0","0","0","","10","10","","","","0.0072","0.0045","","0.0044","0","0","1","U","C","1","1750","287400","","","0","","","","","","","","","144300","31.5","11","","","","1. Wall had no confinement in the boundaries./ 2. Alarcon et al. (2014), and Hube et al. (2014) reported different ages for concrete although both papers are about same experimental program. Value reported by Alarcon et al. (2014) was entered./",
"Effect of Axial Loads in the Seismic Behavior of Reinforced Concrete Walls with Unconfined Wall Boundaries","W2","Alarcon, C., Hube, M. A., and Llera, J. C. de la","Reinforced Concrete, Axial Load, Wall, Experiment, Reinforcement Buckling, Seismic Behavior, Chile, Failure","Merve Usta","2017-01-16","Merve Usta (musta@purdue.edu)","","Alarcon et al. (2014)","0","Alarcon, C., Hube, M. A., and Llera, J. C. de la (2014), ""Effect of Axial Loads in the Seismic Behavior of Reinforced Concrete Walls with Unconfined Wall Boundaries."" Engineering Structures 73(2014), pp. 13-23.","W2","SI","1750","700","2.5","100","70000","1","100","","R","700","100","","","","260","N","27.4","G","0","20,157.1;80,157.1;215,100.5;350,100.5;485,100.5;620,157.1;680,157.1","469.2;469.2;445.6;445.6;445.6;469.2;469.2","675.7;675.7;598.9;598.9;598.9;675.7;675.7","0.166;0.166;0.151;0.151;0.151;0.166;0.166","608.9","667.7","0.057","0","0","0","","10","10","","","","0.0072","0.0045","","0.0044","0","0","1","U","C","1","1750","479000","","","0","","","","","","","","","166000","31.5","5","","","","1. Wall had no confinement in the boundaries./ 2. Alarcon et al. (2014), and Hube et al. (2014) reported different ages for concrete although both papers are about same experimental program. Value reported by Alarcon et al. (2014) was entered./",
"Effect of Axial Loads in the Seismic Behavior of Reinforced Concrete Walls with Unconfined Wall Boundaries","W3","Alarcon, C., Hube, M. A., and Llera, J. C. de la","Reinforced Concrete, Axial Load, Wall, Experiment, Reinforcement Buckling, Seismic Behavior, Chile, Failure","Merve Usta","2017-01-16","Merve Usta (musta@purdue.edu)","","Alarcon et al. (2014)","0","Alarcon, C., Hube, M. A., and Llera, J. C. de la (2014), ""Effect of Axial Loads in the Seismic Behavior of Reinforced Concrete Walls with Unconfined Wall Boundaries."" Engineering Structures 73(2014), pp. 13-23.","W3","SI","1750","700","2.5","100","70000","1","100","","R","700","100","","","","260","N","27.4","G","0","20,157.1;80,157.1;215,100.5;350,100.5;485,100.5;620,157.1;680,157.1","469.2;469.2;445.6;445.6;445.6;469.2;469.2","675.7;675.7;598.9;598.9;598.9;675.7;675.7","0.166;0.166;0.151;0.151;0.151;0.166;0.166","608.9","667.7","0.057","0","0","0","","10","10","","","","0.0072","0.0045","","0.0044","0","0","1","U","C","1","1750","671600","","","0","","","","","","","","","185600","21","5","","","","1. Wall had no confinement in the boundaries./ 2. Alarcon et al. (2014), and Hube et al. (2014) reported different ages for concrete although both papers are about same experimental program. Value reported by Alarcon et al. (2014) was entered./",
"Effects of Web Reinforcement Discontinuities on the Seismic Response of Structural Walls","W1","Wang, Y.","Reinforced Concrete, Structural Walls, Web Reinforcement Discontinuities, Seismic Response","A.Puranam, C.Sim, C.Song, Y.Wang","2015-03-20","Ying Wang (wang763@purdue.edu)","","Wang (2014)","0","Wang, Y., (2014). ""Effects of Web Reinforcement Discontinuities on the Seismic Response of Structural Walls"", Ph.D. Thesis, Purdue University, West Lafayette, IN.","W1","SI","1067","254","4.2","102","19355","1","51","51","I","51","102","152","51","51,102;25,76;102,51;25,76;51,102","73","N","36.5","C","0","32,142;70,19;108,19;146,19;184,19;222,142","552;572;572;572;572;552","676;614;614;614;614;676","0.11;0.06;0.06;0.06;0.06;0.11","572.3","613.6","0.06","","","","25.4","20","","8","","","0.0079","0.028","","0.0048","0","","1","U","C","1","1067","0","","","0","","","","","","","","","19127","32","14","","53","3537","",
"Effects of Web Reinforcement Discontinuities on the Seismic Response of Structural Walls","W2","Wang, Y.","Reinforced Concrete, Structural Walls, Web Reinforcement Discontinuities, Seismic Response","A.Puranam, C.Sim, C.Song, Y.Wang","2015-03-20","Ying Wang (wang763@purdue.edu)","","Wang (2014)","0","Wang, Y., (2014). ""Effects of Web Reinforcement Discontinuities on the Seismic Response of Structural Walls"", Ph.D. Thesis, Purdue University, West Lafayette, IN.","W2","SI","1067","254","4.2","102","19355","1","51","51","I","51","102","152","51","51,102;25,76;102,51;25,76;51,102","98","N","36.5","C","0","32,142;222,142","552;552","676;676","0.11;0.11","572.3","613.6","0.06","","","","25.4","20","","8","","","0.0079","0.028","","0.0048","0","","1","U","C","1","1067","0","","","0","","","","","","","","","17215","42","10","","43","2486","1. Web vertical bars were cut at the wall base./",
"Effects of Web Reinforcement Discontinuities on the Seismic Response of Structural Walls","W3","Wang, Y.","Reinforced Concrete, Structural Walls, Web Reinforcement Discontinuities, Seismic Response","A.Puranam, C.Sim, C.Song, Y.Wang","2015-03-20","Ying Wang (wang763@purdue.edu)","","Wang (2014)","0","Wang, Y., (2014). ""Effects of Web Reinforcement Discontinuities on the Seismic Response of Structural Walls"", Ph.D. Thesis, Purdue University, West Lafayette, IN.","W3","SI","1067","254","4.2","102","19355","1","51","51","I","51","102","152","51","51,102;25,76;102,51;25,76;51,102","213","N","33.8","C","0","32,142;70,19;108,19;146,19;184,19;222,142","552;572;572;572;572;552","676;614;614;614;614;676","0.11;0.06;0.06;0.06;0.06;0.11","572.3","613.6","0.06","","","","25.4","20","","8","","","0.0079","0.028","","0.0048","0","","1","U","C","1","1067","0","","","0","","","","","","","","","19172","32","12","","43","2078","",
"Effects of Web Reinforcement Discontinuities on the Seismic Response of Structural Walls","W4","Wang, Y.","Reinforced Concrete, Structural Walls, Web Reinforcement Discontinuities, Seismic Response","A.Puranam, C.Sim, C.Song, Y.Wang","2015-03-20","Ying Wang (wang763@purdue.edu)","","Wang (2014)","0","Wang, Y., (2014). ""Effects of Web Reinforcement Discontinuities on the Seismic Response of Structural Walls"", Ph.D. Thesis, Purdue University, West Lafayette, IN.","W4","SI","1067","254","4.2","102","19355","1","51","51","I","51","102","152","51","51,102;25,76;102,51;25,76;51,102","224","N","32.4","C","0","32,142;222,142","552;552","676;676","0.11;0.11","572.3","613.6","0.06","","","","25.4","20","","8","","","0.0079","0.028","","0.0048","0","","1","U","C","1","1067","0","","","0","","","","","","","","","16014","42","10","","43","2632","1. Web vertical bars were cut at the wall base./",
"Effects of Web Reinforcement Discontinuities on the Seismic Response of Structural Walls","W5","Wang, Y.","Reinforced Concrete, Structural Walls, Web Reinforcement Discontinuities, Seismic Response","A.Puranam, C.Sim, C.Song, Y.Wang","2015-03-20","Ying Wang (wang763@purdue.edu)","","Wang (2014)","0","Wang, Y., (2014). ""Effects of Web Reinforcement Discontinuities on the Seismic Response of Structural Walls"", Ph.D. Thesis, Purdue University, West Lafayette, IN.","W5","SI","1067","254","4.2","102","19355","1","51","51","I","51","102","152","51","51,102;25,76;102,51;25,76;51,102","238","N","31.7","C","0","32,142;70,19;108,19;146,19;184,19;222,142","552;572;572;572;572;552","676;614;614;614;614;676","0.11;0.06;0.06;0.06;0.06;0.11","572.3","613.6","0.06","","","","25.4","20","","8","","","0.0079","0.028","","0.0048","0","","1","U","C","1","1067","0","","","0","","","","","","","","","18949","32","11","","43","2487","",
"Effects of Web Reinforcement Discontinuities on the Seismic Response of Structural Walls","W6","Wang, Y.","Reinforced Concrete, Structural Walls, Web Reinforcement Discontinuities, Seismic Response","A.Puranam, C.Sim, C.Song, Y.Wang","2015-03-20","Ying Wang (wang763@purdue.edu)","","Wang (2014)","0","Wang, Y., (2014). ""Effects of Web Reinforcement Discontinuities on the Seismic Response of Structural Walls"", Ph.D. Thesis, Purdue University, West Lafayette, IN.","W6","SI","1067","254","4.2","102","19355","1","51","51","I","51","102","152","51","51,102;25,76;102,51;25,76;51,102","247","N","30.3","C","0","32,142;222,142","552;552","676;676","0.11;0.11","572.3","613.6","0.06","","","","25.4","20","","8","","","0.0079","0.028","","0.0048","0","","1","U","C","1","1067","0","","","0","","","","","","","","","15346","32","10","","32","2003","1. Web vertical bars were cut at the wall base./",
"Experimental and Analytical Studies of Moderate Aspect Ratio Reinforced Concrete Structural Walls","RW-A20-P10-S38","Tran, T. A.","Reinforced Concrete, Structural Walls, Hysteretic Behaviour","A.Puranam, C.Sim, C.Song, Y.Wang","2015-03-20","Ying Wang (wang763@purdue.edu)","Aishwarya Y. Puranam (apuranam@purdue.edu)","Tran (2012)","1","Tran, T. A. (2012). Experimental and Analytical Studies of Moderate Aspect Ratio Reinforced Concrete Structural Walls. PhD Dissertation,University of California, Los Angeles.","RW-A20-P10-S38","SI","2438","1219","2","152","185288","1","152","","R","1219","152","","","","216","N","47.1","C","0","29,258;79,258;130,258;181,258;260,56;400,56;540,56;679,56;819,56;959,56;1038,258;1089,258;1140,258;1191,258","472;472;472;472;450;450;450;450;450;450;472;472;472;472","613;613;613;613;661;661;661;661;661;661;613;613;613;613","","516","580","","423","492","","","","","4","","","0.0027","0.0323","","0.0027","0.013","2667","1","U","C","1","2438","641000","","","0","","","","","","","","","481000","56","15","","76","57262","",
"Experimental and Analytical Studies of Moderate Aspect Ratio Reinforced Concrete Structural Walls","RW-A20-P10-S63","Tran, T. A.","Reinforced Concrete, Structural Walls, Hysteretic Behaviour","A.Puranam, C.Sim, C.Song, Y.Wang","2015-03-20","Ying Wang (wang763@purdue.edu)","Aishwarya Y. Puranam (apuranam@purdue.edu)","Tran (2012)","1","Tran, T. A. (2012). Experimental and Analytical Studies of Moderate Aspect Ratio Reinforced Concrete Structural Walls. PhD Dissertation,University of California, Los Angeles.","RW-A20-P10-S63","SI","2438","1219","2","152","185288","1","152","","R","1219","152","","","","232","N","48.6","C","0","29,568;79,568;130,568;181,568;305,142;457,142;610,142;762,142;914,142;1038,568;1089,568;1140,568;1191,568","477;477;477;477;443;443;443;443;443;477;477;477;477","637;637;637;637;707;707;707;707;707;637;637;637;637","","443","707","","423","492","","","","","3","","","0.0061","0.0711","","0.0061","0.013","2667","1","U","C","1","2438","658000","","","0","","","","","","","","","742000","69","20","","74","42159","",
