Repository: SpinoWeb/Shear-Wall-Failure-Mode

File: ACI_445B_Shear_Wall_Database.csv (part 5 of 15)
"Experimental and Analytical Studies of Moderate Aspect Ratio Reinforced Concrete Structural Walls","RW-A15-P10-S51","Tran, T. A.","Reinforced Concrete, Structural Walls, Hysteretic Behaviour","A.Puranam, C.Sim, C.Song, Y.Wang","2015-03-20","Ying Wang (wang763@purdue.edu)","Aishwarya Y. Puranam (apuranam@purdue.edu)","Tran (2012)","1","Tran, T. A. (2012). Experimental and Analytical Studies of Moderate Aspect Ratio Reinforced Concrete Structural Walls. PhD Dissertation,University of California, Los Angeles.","RW-A15-P10-S51","SI","1829","1219","1.5","152","185288","1","152","","R","1219","152","","","","255","N","48.8","C","0","29,258;79,258;130,258;181,258;267,56;381,56;495,56;609,56;724,56;838,56;953,56;1038,258;1089,258;1140,258;1191,258","472;472;472;472;450;450;450;450;450;450;450;472;472;472;472","613;613;613;613;661;661;661;661;661;661;661;613;613;613;613","","516","580","","423","492","","","","","4","","","0.0032","0.0323","","0.0032","","2057","1","U","C","1","1829","698000","","","0","","","","","","","","","603000","52","9","","53","83750","",
"Experimental and Analytical Studies of Moderate Aspect Ratio Reinforced Concrete Structural Walls","RW-A15-P10-S78","Tran, T. A.","Reinforced Concrete, Structural Walls, Hysteretic Behaviour","A.Puranam, C.Sim, C.Song, Y.Wang","2015-03-20","Ying Wang (wang763@purdue.edu)","Aishwarya Y. Puranam (apuranam@purdue.edu)","Tran (2012)","1","Tran, T. A. (2012). Experimental and Analytical Studies of Moderate Aspect Ratio Reinforced Concrete Structural Walls. PhD Dissertation,University of California, Los Angeles.","RW-A15-P10-S78","SI","1829","1219","1.5","152","185288","1","152","","R","1219","152","","","","304","N","55.8","C","0","29,568;79,400;130,400;181,568;292,142;419,142;546,142;673,142;800,142;927,142;1038,568;1089,400;1140,400;1191,568","477;474;474;477;443;443;443;443;443;443;477;474;474;477","637;620;620;637;707;707;707;707;707;707;637;620;620;637","","443","707","","423","492","","","","","3","","","0.0073","0.0606","","0.0073","","2057","1","U","C","1","1829","663000","","","0","","","","","","","","","859000","27","12","","54","89479","",
"Experimental and Analytical Studies of Moderate Aspect Ratio Reinforced Concrete Structural Walls","RW-A15-P2.5-S64","Tran, T. A.","Reinforced Concrete, Structural Walls, Hysteretic Behaviour","A.Puranam, C.Sim, C.Song, Y.Wang","2015-03-20","Ying Wang (wang763@purdue.edu)","Aishwarya Y. Puranam (apuranam@purdue.edu)","Tran (2012)","1","Tran, T. A. (2012). Experimental and Analytical Studies of Moderate Aspect Ratio Reinforced Concrete Structural Walls. PhD Dissertation,University of California, Los Angeles.","RW-A15-P2.5-S64","SI","1829","1219","1.5","152","185288","1","152","","R","1219","152","","","","321","N","57.5","C","0","29,568;79,400;130,400;181,568;305,142;457,142;610,142;762,142;914,142;1038,568;1089,400;1140,400;1191,568","477;474;474;477;443;443;443;443;443;477;474;474;477","637;620;620;637;707;707;707;707;707;637;620;620;637","","443","707","","423","492","","","","","3","","","0.0061","0.0606","","0.0061","","2057","1","U","C","1","1829","169000","","","0","","","","","","","","","670000","27","12","","55","79762","",
"Experimental Campaign of Thin Reinforced Concrete Shear Walls For Low-Rise Constructions","WSL1","Hube, M. A., Santa Maria, H., and Lopez, M.","Walls, Reinforced Concrete, Welded-Wire, Single-Layer Reinforcement, Experimental Analysis","Merve Usta","2017-01-17","Merve Usta(musta@purdue.edu)","","Hube et al. (2017)","0","Hube, M. A., Santa Maria, H., and Lopez, M. (2017), ""Experimental Campaign of Thin Reinforced Concrete Shear Walls For Low-Rise Constructions."" Proceedings of Sixteenth World Conference on Earthquake, Santiago, Chile.","WSL1","SI","1750","1600","1.1","100","160000","1","100","","R","1600","100","","","","","N","28.9","F","0","","","","","604","649","0.008","","","","","","","","","","0.002","","","0.002","","","1","U","C","1","1750","0","","","0","Y","","","","","","","","349000","","","","","","1. Wall had single layer of web (horizontal and vertical) reinforcement./",
"Experimental Campaign of Thin Reinforced Concrete Shear Walls For Low-Rise Constructions","WSL2","Hube, M. A., Santa Maria, H., and Lopez, M.","Walls, Reinforced Concrete, Welded-Wire, Single-Layer Reinforcement, Experimental Analysis","Merve Usta","2017-01-17","Merve Usta(musta@purdue.edu)","","Hube et al. (2017)","0","Hube, M. A., Santa Maria, H., and Lopez, M. (2017), ""Experimental Campaign of Thin Reinforced Concrete Shear Walls For Low-Rise Constructions."" Proceedings of Sixteenth World Conference on Earthquake, Santiago, Chile.","WSL2","SI","1750","1600","1.1","100","160000","1","100","","R","1600","100","","","","","N","28.9","F","0","","","","","604","649","0.008","","","","","","","","","","0.002","","","0.002","","","1","U","C","1","1750","0","","","0","Y","","","","","","","","233000","","","","","","1. Wall had single layer of web (horizontal and vertical) reinforcement./",
"Experimental Campaign of Thin Reinforced Concrete Shear Walls For Low-Rise Constructions","WSL3","Hube, M. A., Santa Maria, H., and Lopez, M.","Walls, Reinforced Concrete, Welded-Wire, Single-Layer Reinforcement, Experimental Analysis","Merve Usta","2017-01-17","Merve Usta(musta@purdue.edu)","","Hube et al. (2017)","0","Hube, M. A., Santa Maria, H., and Lopez, M. (2017), ""Experimental Campaign of Thin Reinforced Concrete Shear Walls For Low-Rise Constructions."" Proceedings of Sixteenth World Conference on Earthquake, Santiago, Chile.","WSL3","SI","1750","1600","1.1","100","160000","1","100","","R","1600","100","","","","","N","28.9","F","0","","","","","601","678","0.012","","","","","","","","","","0.0026","","","0.0026","","","1","U","C","1","1750","0","","","0","Y","","","","","","","","471000","","","","","","1. Wall had single layer of web (horizontal and vertical) reinforcement./",
"Experimental Campaign of Thin Reinforced Concrete Shear Walls For Low-Rise Constructions","WSL4","Hube, M. A., Santa Maria, H., and Lopez, M.","Walls, Reinforced Concrete, Welded-Wire, Single-Layer Reinforcement, Experimental Analysis","Merve Usta","2017-01-17","Merve Usta(musta@purdue.edu)","","Hube et al. (2017)","0","Hube, M. A., Santa Maria, H., and Lopez, M. (2017), ""Experimental Campaign of Thin Reinforced Concrete Shear Walls For Low-Rise Constructions."" Proceedings of Sixteenth World Conference on Earthquake, Santiago, Chile.","WSL4","SI","1750","1600","1.1","100","160000","1","100","","R","1600","100","","","","","N","28.9","F","0","","","","","632","680","0.011","","","","","","","","","","0.0014","","","0.0014","","","1","U","C","1","1750","0","","","0","Y","","","","","","","","403000","","","","","","1. Wall had single layer of web (horizontal and vertical) reinforcement./",
"Experimental Campaign of Thin Reinforced Concrete Shear Walls For Low-Rise Constructions","WSL5","Hube, M. A., Santa Maria, H., and Lopez, M.","Walls, Reinforced Concrete, Welded-Wire, Single-Layer Reinforcement, Experimental Analysis","Merve Usta","2017-01-17","Merve Usta(musta@purdue.edu)","","Hube et al. (2017)","0","Hube, M. A., Santa Maria, H., and Lopez, M. (2017), ""Experimental Campaign of Thin Reinforced Concrete Shear Walls For Low-Rise Constructions."" Proceedings of Sixteenth World Conference on Earthquake, Santiago, Chile.","WSL5","SI","1750","1600","1.1","100","160000","1","100","","R","1600","100","","","","","N","28.9","F","0","","","","","446","685","0.092","","","","","","","","","","0.002","","","0.002","","","1","U","C","1","1750","0","","","0","Y","","","","","","","","357000","","","","","","1. Wall had single layer of web (horizontal and vertical) reinforcement./",
"Experimental Campaign of Thin Reinforced Concrete Shear Walls For Low-Rise Constructions","WSL6","Hube, M. A., Santa Maria, H., and Lopez, M.","Walls, Reinforced Concrete, Welded-Wire, Single-Layer Reinforcement, Experimental Analysis","Merve Usta","2017-01-17","Merve Usta(musta@purdue.edu)","","Hube et al. (2017)","0","Hube, M. A., Santa Maria, H., and Lopez, M. (2017), ""Experimental Campaign of Thin Reinforced Concrete Shear Walls For Low-Rise Constructions."" Proceedings of Sixteenth World Conference on Earthquake, Santiago, Chile.","WSL6","SI","1750","1600","1.1","100","160000","1","100","","R","1600","100","","","","","N","28.9","F","0","","","","","446","685","0.092","","","","","","","","","","0.0014","","","0.0014","","","1","U","C","1","1750","0","","","0","Y","","","","","","","","416000","","","","","","1. Wall had single layer of web (horizontal and vertical) reinforcement./",
"Experimental Campaign of Thin Reinforced Concrete Shear Walls For Low-Rise Constructions","WSL7","Hube, M. A., Santa Maria, H., and Lopez, M.","Walls, Reinforced Concrete, Welded-Wire, Single-Layer Reinforcement, Experimental Analysis","Merve Usta","2017-01-17","Merve Usta(musta@purdue.edu)","","Hube et al. (2017)","0","Hube, M. A., Santa Maria, H., and Lopez, M. (2017), ""Experimental Campaign of Thin Reinforced Concrete Shear Walls For Low-Rise Constructions."" Proceedings of Sixteenth World Conference on Earthquake, Santiago, Chile.","WSL7","SI","1750","1600","1.1","85","136000","1","85","","R","1600","85","","","","","N","28.9","F","0","","","","","604","649","0.008","","","","","","","","","","0.0025","","","0.0025","","","1","U","C","1","1750","0","","","0","Y","","","","","","","","324000","","","","","","1. Wall had single layer of web (horizontal and vertical) reinforcement./",
"Experimental Campaign of Thin Reinforced Concrete Shear Walls For Low-Rise Constructions","WSL8","Hube, M. A., Santa Maria, H., and Lopez, M.","Walls, Reinforced Concrete, Welded-Wire, Single-Layer Reinforcement, Experimental Analysis","Merve Usta","2017-01-17","Merve Usta(musta@purdue.edu)","","Hube et al. (2017)","0","Hube, M. A., Santa Maria, H., and Lopez, M. (2017), ""Experimental Campaign of Thin Reinforced Concrete Shear Walls For Low-Rise Constructions."" Proceedings of Sixteenth World Conference on Earthquake, Santiago, Chile.","WSL8","SI","1750","1600","1.1","85","136000","1","85","","R","1600","85","","","","","N","28.9","F","0","","","","","632","680","0.011","","","","","","","","","","0.0017","","","0.0017","","","1","U","C","1","1750","0","","","0","Y","","","","","","","","292000","","","","","","1. Wall had single layer of web (horizontal and vertical) reinforcement./",
"Experimental Campaign of Thin Reinforced Concrete Shear Walls For Low-Rise Constructions","WSL9","Hube, M. A., Santa Maria, H., and Lopez, M.","Walls, Reinforced Concrete, Welded-Wire, Single-Layer Reinforcement, Experimental Analysis","Merve Usta","2017-01-17","Merve Usta(musta@purdue.edu)","","Hube et al. (2017)","0","Hube, M. A., Santa Maria, H., and Lopez, M. (2017), ""Experimental Campaign of Thin Reinforced Concrete Shear Walls For Low-Rise Constructions."" Proceedings of Sixteenth World Conference on Earthquake, Santiago, Chile.","WSL9","SI","1750","1600","1.1","85","136000","1","85","","R","1600","85","","","","","N","28.9","F","0","","","","","446","685","0.092","","","","","","","","","","0.0025","","","0.0025","","","1","U","C","1","1750","0","","","0","Y","","","","","","","","336000","","","","","","1. Wall had single layer of web (horizontal and vertical) reinforcement./",
"Experimental Investigation of the Response of R/C Structural Walls Subjected to Static and Dynamic Loading","W1","Wolschlag, C.","Reinforced Concrete, Structural Walls, Cyclic Behaviour","A.Puranam, C.Sim, C.Song, Y.Wang","2015-03-20","Ying Wang (wang763@purdue.edu)","","Wolschlag et al. (1993)","0","Wolschlag, C. (1993). Experimental investigation of the response of R/C structural walls subjected to static and dynamic loading. University of Illinois at Urbana-Champaign","W1","SI","883","610","1.4","457","72522","3","51","51","I","51","457","508","51","","","N","24.1,21.8,23.0,22.0","D","0","25,161;51,9;114,9;178,9;241,9;305,9;368,9;432,9;495,9;559,9;584,161","451;451;451;451;451;451;451;451;451;451;451","496;544;544;544;544;544;544;544;544;544;496","0.087;0.096;0.096;0.096;0.096;0.096;0.096;0.096;0.096;0.096;0.087","451","544","0.096","451","496","0.087","","","","16","","","0.0025","0.0069","","0.0056","0.0063","1371.6","2","U","C","3","425","53379","","","0","Y","","","","","","","","81625","2","2","","9","120000","1. Multiple lateral loads were applied to the specimen./2. Four thousand pounds of steel mass plates were attached to each story slab to provide axial load during tests. Sum of the steel masses was entered as the axial load./",
"Experimental Investigation of the Response of R/C Structural Walls Subjected to Static and Dynamic Loading","W2","Wolschlag, C.","Reinforced Concrete, Structural Walls, Cyclic Behaviour","A.Puranam, C.Sim, C.Song, Y.Wang","2015-03-20","Ying Wang (wang763@purdue.edu)","","Wolschlag et al. (1993)","0","Wolschlag, C. (1993). Experimental investigation of the response of R/C structural walls subjected to static and dynamic loading. University of Illinois at Urbana-Champaign","W2","SI","883","610","1.4","457","72522","3","51","51","I","51","457","508","51","","","N","18.4,17.0,16.5,11.2","D","0","25,161;51,9;83,9;114,9;146,9;178,9;210,9;241,9;273,9;305,9;337,9;368,9;400,9;432,9;464,9;495,9;527,9;559,9;584,161","451;451;451;451;451;451;451;451;451;451;451;451;451;451;451;451;451;451;451","496;544;544;544;544;544;544;544;544;544;544;544;544;544;544;544;544;544;496","0.087;0.096;0.096;0.096;0.096;0.096;0.096;0.096;0.096;0.096;0.096;0.096;0.096;0.096;0.096;0.096;0.096;0.096;0.087","451","544","0.096","451","496","0.087","","","","16","","","0.005","0.0069","","0.0112","0.0063","1371.6","2","U","C","3","425","53379","","","0","","","","","","","","","92523","5","2","","9","150000","1. Multiple lateral loads were applied to the specimen./2. Four thousand pounds of steel mass plates were attached to each story slab to provide axial load during tests. Sum of the steel masses was entered as the axial load./",
"Experimental Study on Dynamic Properties of Reinforced Concrete Shear Walls","WB-1","Shiga, T., Shibata, A., and Takahashi, J.","Reinforced Concrete, Structural Walls","Merve Usta","2016-08-16","Merve Usta (musta@purdue.edu)","Duy To (tovuduy@berkeley.edu)","Shiga et al. (1973), Shiga et al. (1975)","1","Shiga, T., Shibata, A., and Takahashi, J. (1973),","WB-1","SI","700","1120","0.6","150","80000","1","50","120","I","120","150","880","50","","","N","18.4","G","0","30,398.2;90,398.2;170,8;230,8;290,8;350,8;410,8;470,8;530,8;590,8;650,8;710,8;770,8;830,8;890,8;950,8;1030,398.2;1090,398.2","382.5;382.5;294.2;294.2;294.2;294.2;294.2;294.2;294.2;294.2;294.2;294.2;294.2;294.2;294.2;294.2;382.5;382.5","549.2;549.2;402.1;402.1;402.1;402.1;402.1;402.1;402.1;402.1;402.1;402.1;402.1;402.1;402.1;402.1;549.2;549.2","","294.2","402.1","","294.2","402.1","","","","","","","","0.0025","0.0423","","0.0025","","","1","U","C","1","700","0","","","0","","","","","","","","","173578","","","","","","",
"Experimental Study on Dynamic Properties of Reinforced Concrete Shear Walls","WB-2","Shiga, T., Shibata, A., and Takahashi, J.","Reinforced Concrete, Structural Walls","Merve Usta","2016-08-16","Merve Usta (musta@purdue.edu)","","Shiga et al. (1973), Shiga et al. (1975)","0","Shiga, T., Shibata, A., and Takahashi, J. (1973),","WB-2","SI","700","1120","0.6","150","80000","1","50","120","I","120","150","880","50","","","N","18.4","G","0","30,398.2;90,398.2;170,8;230,8;290,8;350,8;410,8;470,8;530,8;590,8;650,8;710,8;770,8;830,8;890,8;950,8;1030,398.2;1090,398.2","382.5;382.5;294.2;294.2;294.2;294.2;294.2;294.2;294.2;294.2;294.2;294.2;294.2;294.2;294.2;294.2;382.5;382.5","549.2;549.2;402.1;402.1;402.1;402.1;402.1;402.1;402.1;402.1;402.1;402.1;402.1;402.1;402.1;402.1;549.2;549.2","","294.2","402.1","","294.2","402.1","","","","","","","","0.0025","0.0423","","0.0025","","","1","U","C","1","700","0","","","0","","","","","","","","","184365","","","","","","",
"Experimental Study on Dynamic Properties of Reinforced Concrete Shear Walls","WB-3","Shiga, T., Shibata, A., and Takahashi, J.","Reinforced Concrete, Structural Walls","Merve Usta","2016-08-16","Merve Usta (musta@purdue.edu)","","Shiga et al. (1973), Shiga et al. (1975)","0","Shiga, T., Shibata, A., and Takahashi, J. (1973),","WB-3","SI","700","1120","0.6","150","80000","1","50","120","I","120","150","880","50","","","N","16.1","G","0","30,398.2;90,398.2;170,8;230,8;290,8;350,8;410,8;470,8;530,8;590,8;650,8;710,8;770,8;830,8;890,8;950,8;1030,398.2;1090,398.2","382.5;382.5;294.2;294.2;294.2;294.2;294.2;294.2;294.2;294.2;294.2;294.2;294.2;294.2;294.2;294.2;382.5;382.5","549.2;549.2;402.1;402.1;402.1;402.1;402.1;402.1;402.1;402.1;402.1;402.1;402.1;402.1;402.1;402.1;549.2;549.2","","294.2","402.1","","294.2","402.1","","","","","","","","0.0025","0.0423","","0.0025","","","1","U","C","1","700","0","","","0","","","","","","","","","206920","","","","","","",
"Experimental Study on Dynamic Properties of Reinforced Concrete Shear Walls","WB-4","Shiga, T., Shibata, A., and Takahashi, J.","Reinforced Concrete, Structural Walls","Merve Usta","2016-08-16","Merve Usta (musta@purdue.edu)","Duy To (tovuduy@berkeley.edu)","Shiga et al. (1973), Shiga et al. (1975)","1","Shiga, T., Shibata, A., and Takahashi, J. (1973),","WB-4","SI","700","1120","0.6","150","80000","1","50","120","I","120","150","880","50","","","N","16.1","G","0","30,398.2;90,398.2;170,8;230,8;290,8;350,8;410,8;470,8;530,8;590,8;650,8;710,8;770,8;830,8;890,8;950,8;1030,398.2;1090,398.2","382.5;382.5;294.2;294.2;294.2;294.2;294.2;294.2;294.2;294.2;294.2;294.2;294.2;294.2;294.2;294.2;382.5;382.5","549.2;549.2;402.1;402.1;402.1;402.1;402.1;402.1;402.1;402.1;402.1;402.1;402.1;402.1;402.1;402.1;549.2;549.2","","294.2","402.1","","294.2","402.1","","","","","","","","0.0025","0.0423","","0.0025","","","1","U","M","1","700","0","","","0","","","","","","","","","226534","","","","","","",
"Experimental Study on Dynamic Properties of Reinforced Concrete Shear Walls","WB-5","Shiga, T., Shibata, A., and Takahashi, J.","Reinforced Concrete, Structural Walls","Merve Usta","2016-08-16","Merve Usta (musta@purdue.edu)","","Shiga et al. (1973), Shiga et al. (1975)","0","Shiga, T., Shibata, A., and Takahashi, J. (1973),","WB-5","SI","700","1120","0.6","150","80000","1","50","120","I","120","150","880","50","","","N","14.8","G","0","30,398.2;90,398.2;170,8;230,8;290,8;350,8;410,8;470,8;530,8;590,8;650,8;710,8;770,8;830,8;890,8;950,8;1030,398.2;1090,398.2","382.5;382.5;294.2;294.2;294.2;294.2;294.2;294.2;294.2;294.2;294.2;294.2;294.2;294.2;294.2;294.2;382.5;382.5","549.2;549.2;402.1;402.1;402.1;402.1;402.1;402.1;402.1;402.1;402.1;402.1;402.1;402.1;402.1;402.1;549.2;549.2","","294.2","402.1","","294.2","402.1","","","","","","","","0.0025","0.0423","","0.0025","","","1","U","C","1","700","196133","","","0","","","","","","","","","334407","","","","","","",
"Experimental Study on Dynamic Properties of Reinforced Concrete Shear Walls","WB-6","Shiga, T., Shibata, A., and Takahashi, J.","Reinforced Concrete, Structural Walls","Merve Usta","2016-08-16","Merve Usta (musta@purdue.edu)","Duy To (tovuduy@berkeley.edu)","Shiga et al. (1973), Shiga et al. (1975)","1","Shiga, T., Shibata, A., and Takahashi, J. (1973),","WB-6","SI","700","1120","0.6","150","80000","1","50","120","I","120","150","880","50","","","N","14.8","G","0","30,398.2;90,398.2;155,8;185,8;215,8;245,8;275,8;305,8;335,8;365,8;395,8;425,8;455,8;485,8;515,8;545,8;575,8;605,8;635,8;665,8;695,8;725,8;755,8;785,8;815,8;845,8;875,8;905,8;935,8;965,8;1030,398.2;1090,398.2","382.5;382.5;294.2;294.2;294.2;294.2;294.2;294.2;294.2;294.2;294.2;294.2;294.2;294.2;294.2;294.2;294.2;294.2;294.2;294.2;294.2;294.2;294.2;294.2;294.2;294.2;294.2;294.2;294.2;294.2;382.5;382.5","549.2;549.2;402.1;402.1;402.1;402.1;402.1;402.1;402.1;402.1;402.1;402.1;402.1;402.1;402.1;402.1;402.1;402.1;402.1;402.1;402.1;402.1;402.1;402.1;402.1;402.1;402.1;402.1;402.1;402.1;549.2;549.2","","294.2","402.1","","294.2","402.1","","","","","","","","0.005","0.0423","","0.005","","","1","U","C","1","700","0","","","0","","","","","","","","","235360","","","","","","",
"Experimental Study on Dynamic Properties of Reinforced Concrete Shear Walls","WB-7","Shiga, T., Shibata, A., and Takahashi, J.","Reinforced Concrete, Structural Walls","Merve Usta","2016-08-16","Merve Usta (musta@purdue.edu)","Duy To (tovuduy@berkeley.edu)","Shiga et al. (1973), Shiga et al. (1975)","1","Shiga, T., Shibata, A., and Takahashi, J. (1973),","WB-7","SI","700","1120","0.6","150","80000","1","50","120","I","120","150","880","50","","","N","15.3","G","0","30,398.2;90,398.2;155,8;185,8;215,8;245,8;275,8;305,8;335,8;365,8;395,8;425,8;455,8;485,8;515,8;545,8;575,8;605,8;635,8;665,8;695,8;725,8;755,8;785,8;815,8;845,8;875,8;905,8;935,8;965,8;1030,398.2;1090,398.2","382.5;382.5;294.2;294.2;294.2;294.2;294.2;294.2;294.2;294.2;294.2;294.2;294.2;294.2;294.2;294.2;294.2;294.2;294.2;294.2;294.2;294.2;294.2;294.2;294.2;294.2;294.2;294.2;294.2;294.2;382.5;382.5","549.2;549.2;402.1;402.1;402.1;402.1;402.1;402.1;402.1;402.1;402.1;402.1;402.1;402.1;402.1;402.1;402.1;402.1;402.1;402.1;402.1;402.1;402.1;402.1;402.1;402.1;402.1;402.1;402.1;402.1;549.2;549.2","","294.2","402.1","","294.2","402.1","","","","","","","","0.005","0.0423","","0.005","","","1","U","C","1","700","196133","","","0","","","","","","","","","304006","","","","","","",
"Experimental Study on Dynamic Properties of Reinforced Concrete Shear Walls","WB-8","Shiga, T., Shibata, A., and Takahashi, J.","Reinforced Concrete, Structural Walls","Merve Usta","2016-08-16","Merve Usta (musta@purdue.edu)","Duy To (tovuduy@berkeley.edu)","Shiga et al. (1973), Shiga et al. (1975)","1","Shiga, T., Shibata, A., and Takahashi, J. (1973),","WB-8","SI","700","1120","0.6","150","80000","1","50","120","I","120","150","880","50","","","N","15.3","G","0","30,398.2;90,398.2;155,8;185,8;215,8;245,8;275,8;305,8;335,8;365,8;395,8;425,8;455,8;485,8;515,8;545,8;575,8;605,8;635,8;665,8;695,8;725,8;755,8;785,8;815,8;845,8;875,8;905,8;935,8;965,8;1030,398.2;1090,398.2","382.5;382.5;294.2;294.2;294.2;294.2;294.2;294.2;294.2;294.2;294.2;294.2;294.2;294.2;294.2;294.2;294.2;294.2;294.2;294.2;294.2;294.2;294.2;294.2;294.2;294.2;294.2;294.2;294.2;294.2;382.5;382.5","549.2;549.2;402.1;402.1;402.1;402.1;402.1;402.1;402.1;402.1;402.1;402.1;402.1;402.1;402.1;402.1;402.1;402.1;402.1;402.1;402.1;402.1;402.1;402.1;402.1;402.1;402.1;402.1;402.1;402.1;549.2;549.2","","294.2","402.1","","294.2","402.1","","","","","","","","0.005","0.0423","","0.005","","","1","U","C","1","700","392266","","","0","","","","","","","","","281451","","","","","","",
"Flexural Drift Capacity of Reinforced Concrete Wall with Limited Confinement","NS3","Takahashi, S., Yoshida, K., and Ichinose, T.","Reinforced Concrete, Structural Walls, limited confinement","A.Puranam, C.Sim, C.Song, Y.Wang","2015-03-20","Ying Wang (wang763@purdue.edu)","Aishwarya Y. Puranam (apuranam@purdue.edu)","Takahashi et al. (2013)","1","Takahashi, S., Yoshida, K., and Ichinose, T., ""Flexural Drift Capacity of Reinforced Concrete Wall with Limited Confinement."" ACI Structural Journal, 110(S10),2013, pp. 95","NS3","SI","2525","1020","2.5","300","176400","1","120","300","G","300","300","720","120","","","N","38.3","","0","30,804;110,402;190,402;270,804;335,26;435,26;535,26;635,26;735,26;800,158;863,158;926,158;989,158","389;389;389;389;411;411;411;411;411;391;391;391;391","559;559;559;559;521;521;521;521;521;469;469;469;469","","411","521","","411","521","","","","17","4","","","0.0022","0.0268","","0.0062","","400","1","U","C","1","2525","540000","","","0","N","","","","","","","","440000","10","5","","16","88000","",
"Flexural Drift Capacity of Reinforced Concrete Wall with Limited Confinement","NM3","Takahashi, S., Yoshida, K., and Ichinose, T.","Reinforced Concrete, Structural Walls, limited confinement","A.Puranam, C.Sim, C.Song, Y.Wang","2015-03-20","Ying Wang (wang763@purdue.edu)","Aishwarya Y. Puranam (apuranam@purdue.edu)","Takahashi et al. (2013)","1","Takahashi, S., Yoshida, K., and Ichinose, T., ""Flexural Drift Capacity of Reinforced Concrete Wall with Limited Confinement."" ACI Structural Journal, 110(S10),2013, pp. 95","NM3","SI","2525","1740","1.5","300","262800","1","120","300","G","300","300","1440","120","","","N","38.3","","0","30,804;110,402;190,402;270,804;345,26;445,26;545,26;645,26;745,26;845,26;945,26;1045,26;1145,26;1245,26;1345,26;1445,26;1520,158;1583,158;1646,158;1709,158","389;389;389;389;411;411;411;411;411;411;411;411;411;411;411;411;391;391;391;391","559;559;559;559;521;521;521;521;521;521;521;521;521;521;521;521;469;469;469;469","","411","521","","411","521","","","","17","4","","","0.0022","0.0268","","0.0062","","400","1","U","C","1","2525","540000","","","0","N","","","","","","","","860000","10","3","","12","430000","",
"Flexural Drift Capacity of Reinforced Concrete Wall with Limited Confinement","NM2","Takahashi, S., Yoshida, K., and Ichinose, T.","Reinforced Concrete, Structural Walls, limited confinement","A.Puranam, C.Sim, C.Song, Y.Wang","2015-03-20","Ying Wang (wang763@purdue.edu)","Aishwarya Y. Puranam (apuranam@purdue.edu)","Takahashi et al. (2013)","1","Takahashi, S., Yoshida, K., and Ichinose, T., ""Flexural Drift Capacity of Reinforced Concrete Wall with Limited Confinement."" ACI Structural Journal, 110(S10),2013, pp. 95","NM2","SI","2525","1980","1.3","300","325200","1","140","300","G","300","300","1680","140","","","N","37.8","","0","30,804;110,402;190,402;270,804;365,26;465,26;565,26;665,26;765,26;865,26;965,26;1065,26;1165,26;1265,26;1365,26;1465,26;1565,26;1665,26;1760,158;1823,158;1886,158;1949,158","389;389;389;389;411;411;411;411;411;411;411;411;411;411;411;411;411;411;391;391;391;391","559;559;559;559;521;521;521;521;521;521;521;521;521;521;521;521;521;521;469;469;469;469","","411","521","","411","521","","","","17","4","","","0.0019","0.0268","","0.0053","","400","1","U","C","1","2525","540000","","","0","N","","","","","","","","1045000","14","2","","20","522500","",
"Flexural Drift Capacity of Reinforced Concrete Wall with Limited Confinement","NM2'","Takahashi, S., Yoshida, K., and Ichinose, T.","Reinforced Concrete, Structural Walls, limited confinement","A.Puranam, C.Sim, C.Song, Y.Wang","2015-03-20","Ying Wang (wang763@purdue.edu)","Aishwarya Y. Puranam (apuranam@purdue.edu)","Takahashi et al. (2013)","1","Takahashi, S., Yoshida, K., and Ichinose, T., ""Flexural Drift Capacity of Reinforced Concrete Wall with Limited Confinement."" ACI Structural Journal, 110(S10),2013, pp. 95","NM2'","SI","2525","1980","1.3","300","325200","1","140","300","G","300","300","1680","140","","","N","37.8","","0","30,804;110,402;190,402;270,804;365,26;465,26;565,26;665,26;765,26;865,26;965,26;1065,26;1165,26;1265,26;1365,26;1465,26;1565,26;1665,26;1760,158;1823,158;1886,158;1949,158","389;389;389;389;411;411;411;411;411;411;411;411;411;411;411;411;411;411;391;391;391;391","559;559;559;559;521;521;521;521;521;521;521;521;521;521;521;521;521;521;469;469;469;469","","411","521","","","","","","","","4","","","0.0019","0.0268","","0.0053","","0","1","U","C","1","2525","540000","","","0","N","","","","","","","","1024000","8","2","","15","426667","",
"Flexural Drift Capacity of Reinforced Concrete Wall with Limited Confinement","NL2","Takahashi, S., Yoshida, K., and Ichinose, T.","Reinforced Concrete, Structural Walls, limited confinement","A.Puranam, C.Sim, C.Song, Y.Wang","2015-03-20","Ying Wang (wang763@purdue.edu)","Aishwarya Y. Puranam (apuranam@purdue.edu)","Takahashi et al. (2013)","1","Takahashi, S., Yoshida, K., and Ichinose, T., ""Flexural Drift Capacity of Reinforced Concrete Wall with Limited Confinement."" ACI Structural Journal, 110(S10),2013, pp. 95","NL2","SI","2525","2000","1.3","200","220000","1","100","200","G","200","200","1800","100","","","N","37.6","","0","20,399;100,266;180,399;280,26;380,26;480,26;580,26;680,26;780,26;880,26;980,26;1080,26;1180,26;1280,26;1380,26;1480,26;1580,26;1680,26;1780,158;1843,158;1906,158;1969,158","367;367;367;411;411;411;411;411;411;411;411;411;411;411;411;411;411;411;391;391;391;391","503;503;503;521;521;521;521;521;521;521;521;521;521;521;521;521;521;521;469;469;469;469","","411","521","","411","521","","","","17","4","","","0.0026","0.0266","","0.0074","","400","1","U","C","1","2525","240000","","","0","N","","24","","36","","","","530000","14","2","","24","132500","",
"Flexural Drift Capacity of Reinforced Concrete Wall with Limited Confinement","PL6","Takahashi, S., Yoshida, K., and Ichinose, T.","Reinforced Concrete, Structural Walls, limited confinement","A.Puranam, C.Sim, C.Song, Y.Wang","2015-03-20","Ying Wang (wang763@purdue.edu)","Aishwarya Y. Puranam (apuranam@purdue.edu)","Takahashi et al. (2013)","1","Takahashi, S., Yoshida, K., and Ichinose, T., ""Flexural Drift Capacity of Reinforced Concrete Wall with Limited Confinement."" ACI Structural Journal, 110(S10),2013, pp. 95","PL6","SI","2525","1920","1.3","300","235800","1","90","300","G","300","300","1620","90","","","N","37.6","","0","30,804;110,402;190,402;270,804;335,26;435,26;535,26;635,26;735,26;835,26;935,26;1035,26;1135,26;1235,26;1335,26;1435,26;1535,26;1635,26;1700,158;1763,158;1826,158;1889,158","389;389;389;389;411;411;411;411;411;411;411;411;411;411;411;411;411;411;391;391;391;391","559;559;559;559;521;521;521;521;521;521;521;521;521;521;521;521;521;521;469;469;469;469","","411","521","","411","521","","","","17","4","","","0.0029","0.0268","","0.0083","","400","1","U","C","1","2525","540000","","","0","N","","","","","","","","950000","8","3","","12","475000","",
"Flexural Drift Capacity of Reinforced Concrete Wall with Limited Confinement","PM5","Takahashi, S., Yoshida, K., and Ichinose, T.","Reinforced Concrete, Structural Walls, limited confinement","A.Puranam, C.Sim, C.Song, Y.Wang","2015-03-20","Ying Wang (wang763@purdue.edu)","Aishwarya Y. Puranam (apuranam@purdue.edu)","Takahashi et al. (2013)","1","Takahashi, S., Yoshida, K., and Ichinose, T., ""Flexural Drift Capacity of Reinforced Concrete Wall with Limited Confinement."" ACI Structural Journal, 110(S10),2013, pp. 95","PM5","SI","2525","1500","1.7","300","210000","1","100","300","G","300","300","1200","100","","","N","37.6","","0","30,804;110,402;190,402;270,804;325,26;425,26;525,26;625,26;725,26;825,26;925,26;1025,26;1125,26;1225,26;1280,158;1343,158;1406,158;1469,158","389;389;389;389;411;411;411;411;411;411;411;411;411;411;391;391;391;391","559;559;559;559;521;521;521;521;521;521;521;521;521;521;469;469;469;469","","411","521","","411","521","","","","17","4","","","0.0026","0.0268","","0.0074","","400","1","U","C","1","2525","540000","","","0","N","","","","","","","","739000","10","3","","13","184750","",
"Flexural Drift Capacity of Reinforced Concrete Wall with Limited Confinement","PM3","Takahashi, S., Yoshida, K., and Ichinose, T.","Reinforced Concrete, Structural Walls, limited confinement","A.Puranam, C.Sim, C.Song, Y.Wang","2015-03-20","Ying Wang (wang763@purdue.edu)","Aishwarya Y. Puranam (apuranam@purdue.edu)","Takahashi et al. (2013)","1","Takahashi, S., Yoshida, K., and Ichinose, T., ""Flexural Drift Capacity of Reinforced Concrete Wall with Limited Confinement."" ACI Structural Journal, 110(S10),2013, pp. 95","PM3","SI","2525","1740","1.5","300","262800","1","120","300","G","300","300","1440","120","","","N","37.6","","0","30,804;110,402;190,402;270,804;345,26;445,26;545,26;645,26;745,26;845,26;945,26;1045,26;1145,26;1245,26;1345,26;1445,26;1520,158;1583,158;1646,158;1709,158","389;389;389;389;411;411;411;411;411;411;411;411;411;411;411;411;391;391;391;391","559;559;559;559;521;521;521;521;521;521;521;521;521;521;521;521;469;469;469;469","","411","521","","411","521","","","","17","4","","","0.0022","0.0268","","0.0062","","400","1","U","C","1","2525","540000","","","0","N","","","","","","","","916000","7","2","","16","458000","",
"Flexural Drift Capacity of Reinforced Concrete Wall with Limited Confinement","NM4","Takahashi, S., Yoshida, K., and Ichinose, T.","Reinforced Concrete, Structural Walls, limited confinement","A.Puranam, C.Sim, C.Song, Y.Wang","2015-03-20","Ying Wang (wang763@purdue.edu)","Aishwarya Y. Puranam (apuranam@purdue.edu)","Takahashi et al. (2013)","1","Takahashi, S., Yoshida, K., and Ichinose, T., ""Flexural Drift Capacity of Reinforced Concrete Wall with Limited Confinement."" ACI Structural Journal, 110(S10),2013, pp. 95","NM4","SI","2425","1400","1.7","300","193400","1","94","300","G","300","300","1100","94","","","N","33.4","","0","30,804;110,402;190,402;270,804;325,26;425,26;525,26;625,26;725,26;825,26;925,26;1025,26;1125,26;1180,158;1243,158;1306,158;1369,158","387;387;387;387;351;351;351;351;351;351;351;351;351;376;376;376;376","563;563;563;563;544;544;544;544;544;544;544;544;544;520;520;520;520","","411","521","","411","521","","","","17","4","","","0.0028","0.0268","","0.0079","","333","1","U","C","1","2425","0","","","0","N","","","","","","","","440000","8","3","","15","110000","",
"Flexural Drift Capacity of Reinforced Concrete Wall with Limited Confinement","NM5","Takahashi, S., Yoshida, K., and Ichinose, T.","Reinforced Concrete, Structural Walls, limited confinement","A.Puranam, C.Sim, C.Song, Y.Wang","2015-03-20","Ying Wang (wang763@purdue.edu)","Aishwarya Y. Puranam (apuranam@purdue.edu)","Takahashi et al. (2013)","1","Takahashi, S., Yoshida, K., and Ichinose, T., ""Flexural Drift Capacity of Reinforced Concrete Wall with Limited Confinement."" ACI Structural Journal, 110(S10),2013, pp. 95","NM5","SI","2425","1400","1.7","300","193400","1","94","300","G","300","300","1100","94","","","N","33.4","","0","30,804;110,402;190,402;270,804;325,26;425,26;525,26;625,26;725,26;825,26;925,26;1025,26;1125,26;1180,158;1243,158;1306,158;1369,158","387;387;387;387;351;351;351;351;351;351;351;351;351;376;376;376;376","563;563;563;563;544;544;544;544;544;544;544;544;544;520;520;520;520","","411","521","","411","521","","","","17","4","","","0.0028","0.0268","","0.0079","","333","1","U","C","1","2425","400000","","","0","N","","","","","","","","510000","6","3","","9","127500","",
"Hysteretic Behavior of Reinforced Concrete Shear Walls","WB-9","Shiga, T., Shibata, A., and Takahashi, J.","Reinforced Concrete, Structural Walls","Merve Usta","2016-08-16","Merve Usta (musta@purdue.edu)","","Shiga et al. (1973), Shiga et al. (1975)","0","Shiga, T., Shibata, A., and Takahashi, J. (1975)","WB-9","SI","700","1120","0.6","150","80000","1","50","120","I","120","150","880","50","","","N","17","G","0","30,398.2;90,398.2;170,8;230,8;290,8;350,8;410,8;470,8;530,8;590,8;650,8;710,8;770,8;830,8;890,8;950,8;1030,398.2;1090,398.2","323.6;323.6;529.6;529.6;529.6;529.6;529.6;529.6;529.6;529.6;529.6;529.6;529.6;529.6;529.6;529.6;323.6;323.6","509.9;509.9;568.8;568.8;568.8;568.8;568.8;568.8;568.8;568.8;568.8;568.8;568.8;568.8;568.8;568.8;509.9;509.9","","529.6","568.8","","529.6","568.8","","","","","","","","0.0025","0.0423","","0.0025","","","1","U","M","1","700","196133","","","0","","","","","","","","","240773","","","","","","",
"Hysteretic Behavior of Reinforced Concrete Shear Walls","WB-10","Shiga, T., Shibata, A., and Takahashi, J.","Reinforced Concrete, Structural Walls","Merve Usta","2016-08-16","Merve Usta (musta@purdue.edu)","","Shiga et al. (1973), Shiga et al. (1975)","0","Shiga, T., Shibata, A., and Takahashi, J. (1975)","WB-10","SI","700","1120","0.6","150","80000","1","50","120","I","120","150","880","50","","","N","17","G","0","30,398.2;90,398.2;170,8;230,8;290,8;350,8;410,8;470,8;530,8;590,8;650,8;710,8;770,8;830,8;890,8;950,8;1030,398.2;1090,398.2","323.6;323.6;529.6;529.6;529.6;529.6;529.6;529.6;529.6;529.6;529.6;529.6;529.6;529.6;529.6;529.6;323.6;323.6","509.9;509.9;568.8;568.8;568.8;568.8;568.8;568.8;568.8;568.8;568.8;568.8;568.8;568.8;568.8;568.8;509.9;509.9","","529.6","568.8","","529.6","568.8","","","","","","","","0.0025","0.0423","","0.0025","","","1","U","C","1","700","196133","","","0","","","","","","","","","237854","","","","","","",
"Hysteretic Behavior of Reinforced Concrete Shear Walls","WB-11","Shiga, T., Shibata, A., and Takahashi, J.","Reinforced Concrete, Structural Walls","Merve Usta","2016-08-16","Merve Usta (musta@purdue.edu)","","Shiga et al. (1973), Shiga et al. (1975)","0","Shiga, T., Shibata, A., and Takahashi, J. (1975)","WB-11","SI","700","1120","0.6","150","80000","1","50","120","I","120","150","880","50","","","N","16.6","G","0","30,398.2;90,398.2;170,8;230,8;290,8;350,8;410,8;470,8;530,8;590,8;650,8;710,8;770,8;830,8;890,8;950,8;1030,398.2;1090,398.2","323.6;323.6;529.6;529.6;529.6;529.6;529.6;529.6;529.6;529.6;529.6;529.6;529.6;529.6;529.6;529.6;323.6;323.6","509.9;509.9;568.8;568.8;568.8;568.8;568.8;568.8;568.8;568.8;568.8;568.8;568.8;568.8;568.8;568.8;509.9;509.9","","529.6","568.8","","529.6","568.8","","","","","","","","0.0025","0.0423","","0.0025","","","1","U","C","1","700","196133","","","0","","","","","","","","","276281","","","","","","",
"Hysteretic Behavior of Reinforced Concrete Shear Walls","WB-12","Shiga, T., Shibata, A., and Takahashi, J.","Reinforced Concrete, Structural Walls","Merve Usta","2016-08-16","Merve Usta (musta@purdue.edu)","","Shiga et al. (1973), Shiga et al. (1975)","0","Shiga, T., Shibata, A., and Takahashi, J. (1975)","WB-12","SI","700","1120","0.6","150","80000","1","50","120","I","120","150","880","50","","","N","16.6","G","0","30,398.2;90,398.2;170,8;230,8;290,8;350,8;410,8;470,8;530,8;590,8;650,8;710,8;770,8;830,8;890,8;950,8;1030,398.2;1090,398.2","323.6;323.6;529.6;529.6;529.6;529.6;529.6;529.6;529.6;529.6;529.6;529.6;529.6;529.6;529.6;529.6;323.6;323.6","509.9;509.9;568.8;568.8;568.8;568.8;568.8;568.8;568.8;568.8;568.8;568.8;568.8;568.8;568.8;568.8;509.9;509.9","","529.6","568.8","","529.6","568.8","","","","","","","","0.0025","0.0423","","0.0025","","","1","U","C","1","700","196133","","","0","","","","","","","","","331732","","","","","","",
"Hysteretic Behavior of Reinforced Concrete Shear Walls","WB-13","Shiga, T., Shibata, A., and Takahashi, J.","Reinforced Concrete, Structural Walls","Merve Usta","2016-08-16","Merve Usta (musta@purdue.edu)","","Shiga et al. (1973), Shiga et al. (1975)","0","Shiga, T., Shibata, A., and Takahashi, J. (1975)","WB-13","SI","700","1120","0.6","150","80000","1","50","120","I","120","150","880","50","","","N","17","G","0","30,398.2;90,398.2;170,8;230,8;290,8;350,8;410,8;470,8;530,8;590,8;650,8;710,8;770,8;830,8;890,8;950,8;1030,398.2;1090,398.2","323.6;323.6;529.6;529.6;529.6;529.6;529.6;529.6;529.6;529.6;529.6;529.6;529.6;529.6;529.6;529.6;323.6;323.6","509.9;509.9;568.8;568.8;568.8;568.8;568.8;568.8;568.8;568.8;568.8;568.8;568.8;568.8;568.8;568.8;509.9;509.9","","529.6","568.8","","529.6","568.8","","","","","","","","0.0025","0.0423","","0.0025","","","1","U","C","1","700","196133","","","0","","","","","","","","","214993","","","","","","",
"Hysteretic Behavior of Reinforced Concrete Shear Walls","WB-14","Shiga, T., Shibata, A., and Takahashi, J.","Reinforced Concrete, Structural Walls","Merve Usta","2016-08-16","Merve Usta (musta@purdue.edu)","","Shiga et al. (1973), Shiga et al. (1975)","0","Shiga, T., Shibata, A., and Takahashi, J. (1975)","WB-14","SI","700","1120","0.6","150","80000","1","50","120","I","120","150","880","50","","","N","17","G","0","30,398.2;90,398.2;170,8;230,8;290,8;350,8;410,8;470,8;530,8;590,8;650,8;710,8;770,8;830,8;890,8;950,8;1030,398.2;1090,398.2","323.6;323.6;529.6;529.6;529.6;529.6;529.6;529.6;529.6;529.6;529.6;529.6;529.6;529.6;529.6;529.6;323.6;323.6","509.9;509.9;568.8;568.8;568.8;568.8;568.8;568.8;568.8;568.8;568.8;568.8;568.8;568.8;568.8;568.8;509.9;509.9","","529.6","568.8","","529.6","568.8","","","","","","","","0.0025","0.0423","","0.0025","","","1","U","C","1","700","196133","","","0","","","","","","","","","202346","","","","","","",
