Repository: SpinoWeb/Shear-Wall-Failure-Mode

File: ACI_445B_Shear_Wall_Database.csv (part 6 of 15)
"Hysteretic Behavior of Reinforced Concrete Shear Walls","WB-15","Shiga, T., Shibata, A., and Takahashi, J.","Reinforced Concrete, Structural Walls","Merve Usta","2016-08-16","Merve Usta (musta@purdue.edu)","","Shiga et al. (1973), Shiga et al. (1975)","0","Shiga, T., Shibata, A., and Takahashi, J. (1975)","WB-15","SI","700","1120","0.6","150","80000","1","50","120","I","120","150","880","50","","","N","11.7","G","0","30,398.2;90,398.2;170,8;230,8;290,8;350,8;410,8;470,8;530,8;590,8;650,8;710,8;770,8;830,8;890,8;950,8;1030,398.2;1090,398.2","323.6;323.6;529.6;529.6;529.6;529.6;529.6;529.6;529.6;529.6;529.6;529.6;529.6;529.6;529.6;529.6;323.6;323.6","509.9;509.9;568.8;568.8;568.8;568.8;568.8;568.8;568.8;568.8;568.8;568.8;568.8;568.8;568.8;568.8;509.9;509.9","","529.6","568.8","","529.6","568.8","","","","","","","","0.0025","0.0423","","0.0025","","","1","U","C","1","700","196133","","","0","","","","","","","","","129385","","","","","","",
"Hysteretic Behavior of Reinforced Concrete Shear Walls","WB-16","Shiga, T., Shibata, A., and Takahashi, J.","Reinforced Concrete, Structural Walls","Merve Usta","2016-08-16","Merve Usta (musta@purdue.edu)","","Shiga et al. (1973), Shiga et al. (1975)","0","Shiga, T., Shibata, A., and Takahashi, J. (1975)","WB-16","SI","700","1120","0.6","150","80000","1","50","120","I","120","150","880","50","","","N","11.7","G","0","30,398.2;90,398.2;170,8;230,8;290,8;350,8;410,8;470,8;530,8;590,8;650,8;710,8;770,8;830,8;890,8;950,8;1030,398.2;1090,398.2","323.6;323.6;529.6;529.6;529.6;529.6;529.6;529.6;529.6;529.6;529.6;529.6;529.6;529.6;529.6;529.6;323.6;323.6","509.9;509.9;568.8;568.8;568.8;568.8;568.8;568.8;568.8;568.8;568.8;568.8;568.8;568.8;568.8;568.8;509.9;509.9","","529.6","568.8","","529.6","568.8","","","","","","","","0.0025","0.0423","","0.0025","","","1","U","C","1","700","196133","","","0","","","","","","","","","134249","","","","","","",
"Hysteretic Behavior of Reinforced Concrete Shear Walls","WB-17","Shiga, T., Shibata, A., and Takahashi, J.","Reinforced Concrete, Structural Walls","Merve Usta","2016-08-16","Merve Usta (musta@purdue.edu)","","Shiga et al. (1973), Shiga et al. (1975)","0","Shiga, T., Shibata, A., and Takahashi, J. (1975)","WB-17","SI","700","1120","0.6","150","80000","1","50","120","I","120","150","880","50","","","N","10","G","0","30,398.2;90,398.2;170,8;230,8;290,8;350,8;410,8;470,8;530,8;590,8;650,8;710,8;770,8;830,8;890,8;950,8;1030,398.2;1090,398.2","323.6;323.6;529.6;529.6;529.6;529.6;529.6;529.6;529.6;529.6;529.6;529.6;529.6;529.6;529.6;529.6;323.6;323.6","509.9;509.9;568.8;568.8;568.8;568.8;568.8;568.8;568.8;568.8;568.8;568.8;568.8;568.8;568.8;568.8;509.9;509.9","","529.6","568.8","","529.6","568.8","","","","","","","","0.0025","0.0423","","0.0025","","","1","U","C","1","700","196133","","","0","","","","","","","","","192618","","","","","","",
"Hysteretic Behaviour of Reinforced Concrete Framed Walls","SW1","T. Y. Wang, V. V. Bertero and E. P. Popov","Reinforced Concrete, Framed Walls, Hysteretic Behaviour","A.Puranam, C.Sim, C.Song, Y.Wang","2015-03-20","Ying Wang (wang763@purdue.edu)","Aishwarya Y. Puranam (apuranam@purdue.edu)","Wang et al. (1975)","0","Wang, T.Y., Bertero, V.V. and Popov, E.P. (1975).""Hysteretic Behaviour of Reinforced Concrete Framed Walls.""Earthquake Engineering Research Center, University of California, Berkeley, CA.","SW1","SI","3048","2388","1.3","254","320792","3","101.6","254","I","254","254","1880","102","","","N","24.8,36.5,34.4,32.5;;27.6","","0","25,266;67,568;127,568;187,568;229,266;267,65;330,65;406,65;483,65;559,65;635,65;711,65;787,65;864,65;940,65;1016,65;1092,65;1181,65;1270,65;1346,65;1422,65;1499,65;1575,65;1651,65;1727,65;1803,65;1880,65;1956,65;2032,65;2096,65;2134,65;2176,266;2235,568;2295,568;2337,568;2362,266","502;502;502;502;502;507;507;507;507;507;507;507;507;507;507;507;507;507;507;507;507;507;507;507;507;507;507;507;507;507;507;502;502;502;502;502","731;731;731;731;731;730;730;730;730;730;730;730;730;730;730;730;730;730;730;730;730;730;730;730;730;730;730;730;730;730;730;731;731;731;731;731","0.09;0.09;0.09;0.09;0.09;;;;;;;0.09;0.09;0.09;0.09;0.09","507","730","","571","697","","","8.4","","1","","","0.0043","0.0352","","0.0083","0.0127","3047","2","U","C","3","1219","195000","","","0","","","","","","","","","1104000","42","21","","110","95172","1. Multiple lateral loads and moment  were applied to the specimen./",
"Hysteretic Behaviour of Reinforced Concrete Framed Walls","SW1R","T. Y. Wang, V. V. Bertero and E. P. Popov","Reinforced Concrete, Framed Walls, Hysteretic Behaviour","A.Puranam, C.Sim, C.Song, Y.Wang","2015-03-20","Ying Wang (wang763@purdue.edu)","Aishwarya Y. Puranam (apuranam@purdue.edu)","Wang et al. (1975)","0","Wang, T.Y., Bertero, V.V. and Popov, E.P. (1975).""Hysteretic Behaviour of Reinforced Concrete Framed Walls.""Earthquake Engineering Research Center, University of California, Berkeley, CA.","SW1R","SI","3048","2388","1.3","254","320792","3","101.6","254","I","254","254","1880","102","","","N","22.5","","0","25,266;67,568;127,568;187,568;229,266;267,65;330,65;406,65;483,65;559,65;635,65;711,65;787,65;864,65;940,65;1016,65;1092,65;1181,65;1270,65;1346,65;1422,65;1499,65;1575,65;1651,65;1727,65;1803,65;1880,65;1956,65;2032,65;2096,65;2134,65;2176,266;2235,568;2295,568;2337,568;2362,266","502;502;502;502;502;507;507;507;507;507;507;507;507;507;507;507;507;507;507;507;507;507;507;507;507;507;507;507;507;507;507;502;502;502;502;502","731;731;731;731;731;730;730;730;730;730;730;730;730;730;730;730;730;730;730;730;730;730;730;730;730;730;730;730;730;730;730;731;731;731;731;731","0.09;0.09;0.09;0.09;0.09;;;;;;;0.09;0.09;0.09;0.09;0.09","507","730","","571","697","","","8.4","","1","","","0.0043","0.0352","","0.0083","0.0127","3047","2","U","C","3","1219","195000","","","0","","","","","","","","","981000","30","27","","35","40205","1. Multiple lateral loads and moment  were applied to the specimen./",
"Hysteretic Behaviour of Reinforced Concrete Framed Walls","SW2","T. Y. Wang, V. V. Bertero and E. P. Popov","Reinforced Concrete, Framed Walls, Hysteretic Behaviour","A.Puranam, C.Sim, C.Song, Y.Wang","2015-03-20","Ying Wang (wang763@purdue.edu)","Aishwarya Y. Puranam (apuranam@purdue.edu)","Wang et al. (1975)","0","Wang, T.Y., Bertero, V.V. and Popov, E.P. (1975).""Hysteretic Behaviour of Reinforced Concrete Framed Walls.""Earthquake Engineering Research Center, University of California, Berkeley, CA.","SW2","SI","3048","2388","1.3","254","320792","3","101.6","254","I","254","254","1880","102","","","N","25.6,37.1,36.2,33.5;;27.6","","0","25,266;67,568;127,568;187,568;229,266;267,65;330,65;406,65;483,65;559,65;635,65;711,65;787,65;864,65;940,65;1016,65;1092,65;1181,65;1270,65;1346,65;1422,65;1499,65;1575,65;1651,65;1727,65;1803,65;1880,65;1956,65;2032,65;2096,65;2134,65;2176,266;2235,568;2295,568;2337,568;2362,266","502;502;502;502;502;507;507;507;507;507;507;507;507;507;507;507;507;507;507;507;507;507;507;507;507;507;507;507;507;507;507;502;502;502;502;502","731;731;731;731;731;730;730;730;730;730;730;730;730;730;730;730;730;730;730;730;730;730;730;730;730;730;730;730;730;730;730;731;731;731;731;731","0.09;0.09;0.09;0.09;0.09;;;;;;;0.09;0.09;0.09;0.09;0.09","507","730","","571","697","","","8.4","","1","","","0.0043","0.0352","","0.0083","0.0127","3047","2","U","C","3","1219","195000","","","0","","","","","","","","","1090000","68","21","","75","49545","1. Multiple lateral loads and moment  were applied to the specimen./",
"Hysteretic Behaviour of Reinforced Concrete Framed Walls","SW2R","T. Y. Wang, V. V. Bertero and E. P. Popov","Reinforced Concrete, Framed Walls, Hysteretic Behaviour","A.Puranam, C.Sim, C.Song, Y.Wang","2015-03-20","Ying Wang (wang763@purdue.edu)","Aishwarya Y. Puranam (apuranam@purdue.edu)","Wang et al. (1975)","0","Wang, T.Y., Bertero, V.V. and Popov, E.P. (1975).""Hysteretic Behaviour of Reinforced Concrete Framed Walls.""Earthquake Engineering Research Center, University of California, Berkeley, CA.","SW2R","SI","3048","2388","1.3","254","320792","3","101.6","254","I","254","254","1880","102","","","N","33.1","","0","25,266;67,568;127,568;187,568;229,266;267,65;330,65;406,65;483,65;559,65;635,65;711,65;787,65;864,65;940,65;1016,65;1092,65;1181,65;1270,65;1346,65;1422,65;1499,65;1575,65;1651,65;1727,65;1803,65;1880,65;1956,65;2032,65;2096,65;2134,65;2176,266;2235,568;2295,568;2337,568;2362,266","502;502;502;502;502;507;507;507;507;507;507;507;507;507;507;507;507;507;507;507;507;507;507;507;507;507;507;507;507;507;507;502;502;502;502;502","731;731;731;731;731;730;730;730;730;730;730;730;730;730;730;730;730;730;730;730;730;730;730;730;730;730;730;730;730;730;730;731;731;731;731;731","0.09;0.09;0.09;0.09;0.09;;;;;;;0.09;0.09;0.09;0.09;0.09","507","730","","571","697","","","8.4","","1","","","0.0043","0.0352","","0.0083","0.0127","3047","2","U","C","3","1219","195000","","","0","","","","","","","","","1031000","76","43","","96","19093","1. Multiple lateral loads and moment  were applied to the specimen./",
"Hysteretic Behaviour of Reinforced Concrete Structural Walls","RWN","Johnson, B.","Reinforced Concrete, Structural Walls, Hysteretic Behaviour","A.Puranam, C.Sim, C.Song, Y.Wang","2015-03-20","Ying Wang (wang763@purdue.edu)","Aishwarya Y. Puranam (apuranam@purdue.edu)","Johnson (2010)","1","Johnson, B. (2010). Anchorage Detailing Effects on Lateral Deformation Components of R/C Shear Walls. Retrieved from https://nees.org/resources/234","RWN","SI","6096","2286","2.7","152","347472","1","152.4","","R","2286","152","","","","","N","62.0,54.3,47.5","","0","38,568;127,400;216,568;432,258;889,258;1346,258;1803,258;1937,1277;2038,1277;2140,1277;2242,1277","491;497;491;441;441;441;441;464;464;464;464","668;677;668;695;695;695;695;634;634;634;634","","","","","","","","","","19.1","10","","","0.0039","0.0441","","0.0049","0.0218","2286","1","U","C","1","6096","0","","","0","","","","","","","","","838331","114.3","47","","152","0","1. Concrete compressive strength values for foundation, wall bottom and wall top were reported./",
"Hysteretic Behaviour of Reinforced Concrete Structural Walls","RWC","Johnson, B.","Reinforced Concrete, Structural Walls, Hysteretic Behaviour","A.Puranam, C.Sim, C.Song, Y.Wang","2015-03-20","Ying Wang (wang763@purdue.edu)","Aishwarya Y. Puranam (apuranam@purdue.edu)","Johnson (2010)","1","Johnson, B. (2010). Anchorage Detailing Effects on Lateral Deformation Components of R/C Shear Walls. Retrieved from https://nees.org/resources/234","RWC","SI","6096","2286","2.7","152","347472","1","152.4","","R","2286","152","","","","","N","57.5,51.7,62.8","D","0","38,568;127,400;216,568;432,258;889,258;1346,258;1803,258;1937,1277;2038,1277;2140,1277;2242,1277","491;497;491;441;441;441;441;464;464;464;464","668;677;668;695;695;695;695;634;634;634;634","","","","","","","","","","19.1","10","","","0.0039","0.0441","","0.0049","0.0218","2286","1","U","C","1","6096","0","","","0","","","","","","","","","889644","127","51","","241","0","1. Concrete compressive strength values for foundation, wall bottom and wall top were reported./",
"Hysteretic Behaviour of Reinforced Concrete Structural Walls","RWS","Johnson, B.","Reinforced Concrete, Structural Walls, Hysteretic Behaviour","A.Puranam, C.Sim, C.Song, Y.Wang","2015-03-20","Ying Wang (wang763@purdue.edu)","Aishwarya Y. Puranam (apuranam@purdue.edu)","Johnson (2010)","1","Johnson, B. (2010). Anchorage Detailing Effects on Lateral Deformation Components of R/C Shear Walls. Retrieved from https://nees.org/resources/234","RWS","SI","6096","2286","2.7","152","347472","1","152.4","","R","2286","152","","","","","N","57.5,56.0,45.4","D","0","38,568;127,400;216,568;432,258;889,258;1346,258;1803,258;1937,1277;2038,1277;2140,1277;2242,1277","491;497;491;441;441;441;441;464;464;464;464","668;677;668;695;695;695;695;634;634;634;634","","","","","","","","","","19.1","10","60","","0.0039","0.0441","","0.0049","0.0218","2286","1","U","C","1","6096","0","","","0","","","","","","","","","814674","53.3","39","","127","0","1. Concrete compressive strength values for foundation, wall bottom and wall top were reported./",
"Hysteretic Behaviour of Reinforced Concrete Structural Walls","3","Vallenas J.M., Bertero V.V. and Popov E.P.","Reinforced Concrete, Structural Walls, Hysteretic Behaviour","A.Puranam, C.Sim, C.Song, Y.Wang","2015-03-20","Ying Wang (wang763@purdue.edu)","","Vallenas  et al. (1979)","0","Vallenas, J.M., Bertero, V.V. and Popov, E.P. (1979). ""Hysteretic Behaviour of Reinforced Concrete Structural Walls."" Earthquake Engineering Research Center, University of California, Berkeley, CA.","3","SI","3047","2388","1.3","254","320792","3","102","254","I","254","254","1880","102","","","N","33.2,35.2,35.4,33.8;27.5","F","0","30,852;127,568;224,852;282,65;358,65;434,65;510,65;586,65;662,65;738,65;814,65;890,65;966,65;1042,65;1118,65;1194,65;1270,65;1346,65;1422,65;1498,65;1574,65;1650,65;1726,65;1802,65;1878,65;1954,65;2030,65;2106,65;2164,852;2261,568;2358,852","444;444;444;507;507;507;507;507;507;507;507;507;507;507;507;507;507;507;507;507;507;507;507;507;507;507;507;507;444;444;444","639;639;639;730;730;730;730;730;730;730;730;730;730;730;730;730;730;730;730;730;730;730;730;730;730;730;730;730;639;639;639","","507","730","","440","479","","","","","2","","","0.0083","0.0352","","0.0083","0.0099","3047","1","U","M","1","3047","868000","","","0","","","","","","","","","1090000","170","21","","180","77857","",
"Hysteretic Behaviour of Reinforced Concrete Structural Walls","4","Vallenas J.M., Bertero V.V. and Popov E.P.","Reinforced Concrete, Structural Walls, Hysteretic Behaviour","A.Puranam, C.Sim, C.Song, Y.Wang","2015-03-20","Ying Wang (wang763@purdue.edu)","","Vallenas et al. (1979)","0","Vallenas, J.M., Bertero, V.V. and Popov, E.P. (1979). ""Hysteretic Behaviour of Reinforced Concrete Structural Walls."" Earthquake Engineering Research Center, University of California, Berkeley, CA.","4","SI","3047","2388","1.3","254","320792","3","102","254","I","254","254","1880","102","","","N","34.0,35.1,35.4,37.3;27.5","F","0","30,852;127,568;224,852;282,65;358,65;434,65;510,65;586,65;662,65;738,65;814,65;890,65;966,65;1042,65;1118,65;1194,65;1270,65;1346,65;1422,65;1498,65;1574,65;1650,65;1726,65;1802,65;1878,65;1954,65;2030,65;2106,65;2164,852;2261,568;2358,852","444;444;444;507;507;507;507;507;507;507;507;507;507;507;507;507;507;507;507;507;507;507;507;507;507;507;507;507;444;444;444","639;639;639;730;730;730;730;730;730;730;730;730;730;730;730;730;730;730;730;730;730;730;730;730;730;730;730;730;639;639;639","","507","730","","440","479","","","","","2","","","0.0083","0.0352","","0.0083","0.0099","3047","1","U","C","1","3047","868000","","","0","","","","","","","","","1008000","75","19","","75","45818","",
"Hysteretic Behaviour of Reinforced Concrete Structural Walls","4R","Vallenas J.M., Bertero V.V. and Popov E.P.","Reinforced Concrete, Structural Walls, Hysteretic Behaviour","A.Puranam, C.Sim, C.Song, Y.Wang","2015-03-20","Ying Wang (wang763@purdue.edu)","","Vallenas et al. (1979)","0","Vallenas, J.M., Bertero, V.V. and Popov, E.P. (1979). ""Hysteretic Behaviour of Reinforced Concrete Structural Walls."" Earthquake Engineering Research Center, University of California, Berkeley, CA.","4R","SI","3047","2388","1.3","254","414792","3","152","254","I","254","254","1880","152","","","N","34.5,50.4,36.0,38.0;27.5","F","0","30,1019;30,852;127,568;224,852;282,129;358,129;434,129;510,129;586,129;662,129;738,129;814,129;890,129;966,129;1042,129;1118,129;1194,129;1270,129;1346,129;1422,129;1498,129;1574,129;1650,129;1726,129;1802,129;1878,129;1954,129;2030,129;2106,129;2164,852;2261,568;2358,852;2358,1019","454;444;444;444;507;507;507;507;507;507;507;507;507;507;507;507;507;507;507;507;507;507;507;507;507;507;507;507;507;444;444;444;454","668;639;639;639;730;730;730;730;730;730;730;730;730;730;730;730;730;730;730;730;730;730;730;730;730;730;730;730;730;639;639;639;668","","507","730","","440","479","","","","","2","","","0.0112","0.051","","0.0112","0.0099","3047","1","U","M","1","3047","868000","","","0","","","","","","","","","1297000","75","27","","125","50664","",
"Hysteretic Behaviour of Reinforced Concrete Structural Walls","3R","Vallenas J.M., Bertero V.V. and Popov E.P.","Reinforced Concrete, Structural Walls, Hysteretic Behaviour","A.Puranam, C.Sim, C.Song, Y.Wang","2015-03-20","Ying Wang (wang763@purdue.edu)","","Vallenas et al. (1979)","0","Vallenas, J.M., Bertero, V.V. and Popov, E.P. (1979). ""Hysteretic Behaviour of Reinforced Concrete Structural Walls."" Earthquake Engineering Research Center, University of California, Berkeley, CA.","3R","SI","3047","2388","1.3","254","414792","3","152","254","I","254","254","1880","152","","","N","34.5,51.7,36.0,38.0;27.5","F","0","30,1019;30,852;127,568;224,852;282,129;358,129;434,129;510,129;586,129;662,129;738,129;814,129;890,129;966,129;1042,129;1118,129;1194,129;1270,129;1346,129;1422,129;1498,129;1574,129;1650,129;1726,129;1802,129;1878,129;1954,129;2030,129;2106,129;2164,852;2261,568;2358,852;2358,1019","454;444;444;444;507;507;507;507;507;507;507;507;507;507;507;507;507;507;507;507;507;507;507;507;507;507;507;507;507;444;444;444;454","668;639;639;639;730;730;730;730;730;730;730;730;730;730;730;730;730;730;730;730;730;730;730;730;730;730;730;730;730;639;639;639;668","","507","730","","440","479","","","","","2","","","0.0112","0.051","","0.0112","0.0099","3047","1","U","C","1","3047","868000","","","0","","","","","","","","","1300000","40","24","","80","75581","",
"Hysteretic Behaviour of Reinforced Concrete Structural Walls","5","Vallenas J.M., Bertero V.V. and Popov E.P.","Reinforced Concrete, Structural Walls, Hysteretic Behaviour","A.Puranam, C.Sim, C.Song, Y.Wang","2015-03-20","Ying Wang (wang763@purdue.edu)","","Vallenas et al. (1979)","0","Vallenas, J.M., Bertero, V.V. and Popov, E.P. (1979). ""Hysteretic Behaviour of Reinforced Concrete Structural Walls."" Earthquake Engineering Research Center, University of California, Berkeley, CA.","5","SI","3047","2412","1.3","114","274968","3","114","","R","2412","114","","","","","N","35.0,34.5,33.5,32.4;27.5","F","0","30,600;103,400;176,400;249,400;288,65;390,65;492,65;594,65;696,65;798,65;900,65;1002,65;1104,65;1206,65;1308,65;1410,65;1512,65;1614,65;1716,65;1818,65;1920,65;2022,65;2124,65;2163,400;2236,400;2309,400;2382,600","482;482;482;482;507;507;507;507;507;507;507;507;507;507;507;507;507;507;507;507;507;507;507;482;482;482;482","687;687;687;687;730;730;730;730;730;730;730;730;730;730;730;730;730;730;730;730;730;730;730;687;687;687;687","","507","730","","440","479","","","","","2","","","0.0055","0.0566","","0.0055","0.0199","3047","2","U","M","3","1219","458000","","","0","","","","","","","","","916300","75","16","","75","104125","1. Multiple lateral loads were applied to the specimen./",
"Hysteretic Behaviour of Reinforced Concrete Structural Walls","6","Vallenas J.M., Bertero V.V. and Popov E.P.","Reinforced Concrete, Structural Walls, Hysteretic Behaviour","A.Puranam, C.Sim, C.Song, Y.Wang","2015-03-20","Ying Wang (wang763@purdue.edu)","","Vallenas et al. (1979)","0","Vallenas, J.M., Bertero, V.V. and Popov, E.P. (1979). ""Hysteretic Behaviour of Reinforced Concrete Structural Walls."" Earthquake Engineering Research Center, University of California, Berkeley, CA.","6","SI","3047","2412","1.3","114","274968","3","114","","R","2412","114","","","","","N","35.0,34.7,34.5,34.5;27.5","F","0","30,600;103,400;176,400;249,400;288,65;390,65;492,65;594,65;696,65;798,65;900,65;1002,65;1104,65;1206,65;1308,65;1410,65;1512,65;1614,65;1716,65;1818,65;1920,65;2022,65;2124,65;2163,400;2236,400;2309,400;2382,600","482;482;482;482;507;507;507;507;507;507;507;507;507;507;507;507;507;507;507;507;507;507;507;482;482;482;482","687;687;687;687;730;730;730;730;730;730;730;730;730;730;730;730;730;730;730;730;730;730;730;687;687;687;687","","507","730","","440","479","","","","","2","","","0.0055","0.0566","","0.0055","0.0199","3047","2","U","C","3","1219","458000","","","0","","","","","","","","","870500","50","13","","50","77723","1. Multiple lateral loads were applied to the specimen./",
"Hysteretic Behaviour of Reinforced Concrete Structural Walls","6R","Vallenas J.M., Bertero V.V. and Popov E.P.","Reinforced Concrete, Structural Walls, Hysteretic Behaviour","A.Puranam, C.Sim, C.Song, Y.Wang","2015-03-20","Ying Wang (wang763@purdue.edu)","","Vallenas et al. (1979)","0","Vallenas, J.M., Bertero, V.V. and Popov, E.P. (1979). ""Hysteretic Behaviour of Reinforced Concrete Structural Walls."" Earthquake Engineering Research Center, University of California, Berkeley, CA.","6R","SI","3047","2412","1.3","189","455868","3","189","","R","2412","189","","","","","N","35.0,45.8,37.0,36.0;27.5","F","0","30,600;80,1019;103,400;176,400;249,400;288,129;390,129;492,129;594,129;696,129;798,129;900,129;1002,129;1104,129;1206,129;1308,129;1410,129;1512,129;1614,129;1716,129;1818,129;1920,129;2022,129;2124,129;2163,400;2236,400;2309,400;2332,1019;2382,600","482;454;482;482;482;507;507;507;507;507;507;507;507;507;507;507;507;507;507;507;507;507;507;507;482;482;482;454;482","687;668;687;687;687;730;730;730;730;730;730;730;730;730;730;730;730;730;730;730;730;730;730;730;687;687;687;668;687","","507","730","","440","479","","","","","2","","","0.0067","0.0535","","0.0067","0.0199","3047","2","U","M","3","1219","458000","","","0","","","","","","","","","1162200","50","15","","63","111750","1. Multiple lateral loads were applied to the specimen./",
"Hysteretic Behaviour of Reinforced Concrete Structural Walls","5R","Vallenas J.M., Bertero V.V. and Popov E.P.","Reinforced Concrete, Structural Walls, Hysteretic Behaviour","A.Puranam, C.Sim, C.Song, Y.Wang","2015-03-20","Ying Wang (wang763@purdue.edu)","","Vallenas et al. (1979)","0","Vallenas, J.M., Bertero, V.V. and Popov, E.P. (1979). ""Hysteretic Behaviour of Reinforced Concrete Structural Walls."" Earthquake Engineering Research Center, University of California, Berkeley, CA.","5R","SI","3047","2412","1.3","189","455868","3","189","","R","2412","189","","","","","N","35.0,49.0,38.0,36.0;27.5","F","0","30,600;80,1019;103,400;176,400;249,400;288,129;390,129;492,129;594,129;696,129;798,129;900,129;1002,129;1104,129;1206,129;1308,129;1410,129;1512,129;1614,129;1716,129;1818,129;1920,129;2022,129;2124,129;2163,400;2236,400;2309,400;2332,1019;2382,600","482;454;482;482;482;507;507;507;507;507;507;507;507;507;507;507;507;507;507;507;507;507;507;507;482;482;482;454;482","687;668;687;687;687;730;730;730;730;730;730;730;730;730;730;730;730;730;730;730;730;730;730;730;687;687;687;668;687","","507","730","","440","479","","","","","2","","","0.0067","0.0535","","0.0067","0.0199","3047","2","U","C","3","1219","458000","","","0","","","","","","","","","1065000","35","15","","50","76071","1. Multiple lateral loads were applied to the specimen./",
"Inelastic Analysis for In-Plane Strength of Reinforced Concrete Shear Walls","R3","Oesterle, R. G.","Reinforced Concrete, Structural Walls, inelastic analysis","A.Puranam, C.Sim, C.Song, Y.Wang","2015-03-20","Ying Wang (wang763@purdue.edu)","","Oesterle et al. (1986)","0","Oesterle, R. G., ""Inelastic Analysis for In-Plane Strength of Reinforced Concrete Shear Walls"", Ph.D. Dissertation submitted to the Graduate School of Northwestern University, Evanston, Illinois, June 1986, 332 pages","R3","SI","4572","1905","2.4","102","194310","1","101.6","","R","1905","102","","","","","N","24.4","C","","","539;517","","","517","","","483","","","","","","","","","0.0022","0.06","","0.0042","","","1","U","C","1","4572","329168","","","0","Y","N","","","","","","","568000","","","","76","","",
"Inelastic Analysis for In-Plane Strength of Reinforced Concrete Shear Walls","R4","Oesterle, R. G.","Reinforced Concrete, Structural Walls, inelastic analysis","A.Puranam, C.Sim, C.Song, Y.Wang","2015-03-20","Ying Wang (wang763@purdue.edu)","","Oesterle et al.(1986)","0","Oesterle, R. G., ""Inelastic Analysis for In-Plane Strength of Reinforced Concrete Shear Walls"", Ph.D. Dissertation submitted to the Graduate School of Northwestern University, Evanston, Illinois, June 1986, 332 pages","R4","SI","4572","1905","2.4","102","194310","1","101.6","","R","1905","102","","","","","N","22.7","C","","","490;517","","","517","","","483","","","","","","","","","0.0028","0.035","","0.0031","","","1","U","C","1","4572","329168","","","0","N","N","","","","","","","282000","","","","76","","",
"Inelastic Analysis for In-Plane Strength of Reinforced Concrete Shear Walls","B11","Oesterle, R. G.","Reinforced Concrete, Structural Walls, inelastic analysis","A.Puranam, C.Sim, C.Song, Y.Wang","2015-03-20","Ying Wang (wang763@purdue.edu)","","Oesterle et al. (1986)","0","Oesterle, R. G., ""Inelastic Analysis for In-Plane Strength of Reinforced Concrete Shear Walls"", Ph.D. Dissertation submitted to the Graduate School of Northwestern University, Evanston, Illinois, June 1986, 332 pages","B11","SI","4572","1905","2.4","305","318140","1","101.6","305","I","305","305","1295","102","","","N","53.8","C","","","436;517","","","517","","","517","","","","","","","","","0.0029","0.0367","","0.0063","0.0135","","1","U","C","1","4572","48930","","","0","Y","N","","","","","","","726000","","","","127","","",
"Inelastic Analysis for In-Plane Strength of Reinforced Concrete Shear Walls","B12","Oesterle, R. G.","Reinforced Concrete, Structural Walls, inelastic analysis","A.Puranam, C.Sim, C.Song, Y.Wang","2015-03-20","Ying Wang (wang763@purdue.edu)","","Oesterle et al. (1986)","0","Oesterle, R. G., ""Inelastic Analysis for In-Plane Strength of Reinforced Concrete Shear Walls"", Ph.D. Dissertation submitted to the Graduate School of Northwestern University, Evanston, Illinois, June 1986, 332 pages","B12","SI","4572","1905","2.4","305","318140","1","101.6","305","I","305","305","1295","102","","","N","41.7","C","","","432;517","","","517","","","517","","","","","","","","","0.0029","0.0367","","0.0063","0.0135","","1","U","C","1","4572","48930","","","0","Y","N","","","","","","","792000","","","","102","","",
"Inelastic Analysis for In-Plane Strength of Reinforced Concrete Shear Walls","F3","Oesterle, R. G.","Reinforced Concrete, Structural Walls, inelastic analysis","A.Puranam, C.Sim, C.Song, Y.Wang","2015-03-20","Ying Wang (wang763@purdue.edu)","","Oesterle et al. (1986)","0","Oesterle, R. G., ""Inelastic Analysis for In-Plane Strength of Reinforced Concrete Shear Walls"", Ph.D. Dissertation submitted to the Graduate School of Northwestern University, Evanston, Illinois, June 1986, 332 pages","F3","SI","4572","1905","2.4","102","360060","1","101.6","102","I","102","914","1702","102","","","N","27.9","C","","","543;517","","","517","","","483","","","","","","","","","0.0025","0.0229","","0.0031","0.0085","","1","U","C","1","4572","596062","","","0","Y","N","","","","","","","421000","","","","102","","",
"Inelastic Web Crushing Performance Limits of High-Strength-Concrete Structural Wall- Single Wall Test Program","M05C","Liu, X., Burgue","Reinforced Concrete, Structural Walls, High-Strength Concrete","A.Puranam, C.Sim, C.Song, Y.Wang","2015-03-20","Ying Wang (wang763@purdue.edu)","","Liu et al. (2009)","0","Liu, X., Burgueno, R., Egleston, E., and Hines, E.M. (2009),","M05C","SI","2540","1016","2.5","254","167640","1","76","254","I","254","254","508","76","","12","N","45.9","D","0","25,1161;127,774;229,1161;318,142;445,142;572,142;699,142;787,1161;889,774;991,1161","447;447;447;444;444;444;444;447;447;447","671;671;671;691;691;691;691;671;671;671","0.1;0.1;0.1;0.15;0.15;0.15;0.15;0.1;0.1;0.1","458.4","702.9","0.12","458","702.4","0.12","","","12.7","1","","","0.0147","0.0555","","0.0184","0.0226","533","1","U","C","1","2540","578269","","","0","","","","","","","","","811800","38.1","25","","38","78803","",
"Inelastic Web Crushing Performance Limits of High-Strength-Concrete Structural Wall- Single Wall Test Program","M05M","Liu, X., Burgue","Reinforced Concrete, Structural Walls, High-Strength Concrete","A.Puranam, C.Sim, C.Song, Y.Wang","2015-03-20","Ying Wang (wang763@purdue.edu)","","Liu et al. (2009)","0","Liu, X., Burgueno, R., Egleston, E., and Hines, E.M. (2009),","M05M","SI","2540","1016","2.5","254","167640","1","76","254","I","254","254","508","76","","14","N","38.9","D","0","25,1161;127,774;229,1161;318,142;445,142;572,142;699,142;787,1161;889,774;991,1161","447;447;447;444;444;444;444;447;447;447","671;671;671;691;691;691;691;671;671;671","0.1;0.1;0.1;0.15;0.15;0.15;0.15;0.1;0.1;0.1","458.4","702.9","0.12","458","702.4","0.12","","","12.7","1","","","0.0147","0.0555","","0.0184","0.0226","533","1","U","M","1","2540","578269","","","0","","","","","","","","","853614","44.5","27","","66","57704","",
"Inelastic Web Crushing Performance Limits of High-Strength-Concrete Structural Wall- Single Wall Test Program","M10C","Liu, X., Burgue","Reinforced Concrete, Structural Walls, High-Strength Concrete","A.Puranam, C.Sim, C.Song, Y.Wang","2015-03-20","Ying Wang (wang763@purdue.edu)","","Liu et al. (2009)","0","Liu, X., Burgueno, R., Egleston, E., and Hines, E.M. (2009),","M10C","SI","2540","1016","2.5","254","167640","1","76","254","I","254","254","508","76","","55","N","56.4","D","0","25,1401;127,774;229,1401;318,142;445,142;572,142;699,142;787,1401;889,774;991,1401","448;448;448;475;475;475;475;448;448;448","672;672;672;696;696;696;696;672;672;672","0.1;0.1;0.1;0.1;0.1;0.1;0.1;0.1;0.1;0.1","544.7","729.1","0.1","544.3","728.6","0.1","","","12.7","1","","","0.0147","0.0555","","0.0184","0.0226","533","1","U","C","1","2540","578269","","","0","","","","","","","","","746856","43.2","23","","43","","",
"Inelastic Web Crushing Performance Limits of High-Strength-Concrete Structural Wall- Single Wall Test Program","M10M","Liu, X., Burgue","Reinforced Concrete, Structural Walls, High-Strength Concrete","A.Puranam, C.Sim, C.Song, Y.Wang","2015-03-20","Ying Wang (wang763@purdue.edu)","","Liu et al. (2009)","0","Liu, X., Burgueno, R., Egleston, E., and Hines, E.M. (2009),","M10M","SI","2540","1016","2.5","254","167640","1","76","254","I","254","254","508","76","","91","N","101.6","D","0","25,1401;127,774;229,1401;318,142;445,142;572,142;699,142;787,1401;889,774;991,1401","448;448;448;475;475;475;475;448;448;448","672;672;672;696;696;696;696;672;672;672","0.1;0.1;0.1;0.1;0.1;0.1;0.1;0.1;0.1;0.1","544.7","729.1","0.1","544.3","728.6","0.1","","","12.7","1","","","0.0147","0.0555","","0.0184","0.0226","533","1","U","M","1","2540","578269","","","0","","","","","","","","","935906","114.3","27","","127","0","",
"Inelastic Web Crushing Performance Limits of High-Strength-Concrete Structural Wall- Single Wall Test Program","M15C","Liu, X., Burgue","Reinforced Concrete, Structural Walls, High-Strength Concrete","A.Puranam, C.Sim, C.Song, Y.Wang","2015-03-20","Ying Wang (wang763@purdue.edu)","","Liu et al. (2009)","0","Liu, X., Burgueno, R., Egleston, E., and Hines, E.M. (2009),","M15C","SI","2540","1016","2.5","254","167640","1","76","254","I","254","254","508","76","","79","N","80.1","D","0","32,1135;95,568;159,568;222,1135;318,142;445,142;572,142;699,142;794,1135;857,568;921,568;984,1135","439;439;439;439;481;481;481;481;439;439;439;439","704;704;704;704;758;758;758;758;704;704;704;704","0.1;0.1;0.1;0.1;0.1;0.1;0.1;0.1;0.1;0.1;0.1;0.1","503.3","755.5","0.1","503","754.9","0.1","","","12.7","1","","","0.0147","0.053","","0.0184","0.0358","508","1","U","C","1","2540","578269","","","0","","","","","","","","","817583","78.7","20","","79","0","",
"Inelastic Web Crushing Performance Limits of High-Strength-Concrete Structural Wall- Single Wall Test Program","M15M","Liu, X., Burgue","Reinforced Concrete, Structural Walls, High-Strength Concrete","A.Puranam, C.Sim, C.Song, Y.Wang","2015-03-20","Ying Wang (wang763@purdue.edu)","","Liu et al. (2009)","0","Liu, X., Burgueno, R., Egleston, E., and Hines, E.M. (2009),","M15M","SI","2540","1016","2.5","254","167640","1","76","254","I","254","254","508","76","","70","N","101.3","D","0","25,1161;127,774;229,1161;318,142;445,142;572,142;699,142;787,1161;889,774;991,1161","420;420;420;477;477;477;477;420;420;420","630;630;630;747;747;747;747;630;630;630","0.1;0.1;0.1;0.1;0.1;0.1;0.1;0.1;0.1;0.1","510.2","655.5","0.1","509.9","655","0.1","","","12.7","1","","","0.0147","0.0555","","0.0184","0.0226","533","1","U","M","1","2540","578269","","","0","","","","","","","","","993288","114.3","30","","132","0","",
"Inelastic Web Crushing Performance Limits of High-Strength-Concrete Structural Wall- Single Wall Test Program","M20C","Liu, X., Burgue","Reinforced Concrete, Structural Walls, High-Strength Concrete","A.Puranam, C.Sim, C.Song, Y.Wang","2015-03-20","Ying Wang (wang763@purdue.edu)","","Liu et al. (2009)","0","Liu, X., Burgueno, R., Egleston, E., and Hines, E.M. (2009),","M20C","SI","2540","1016","2.5","254","167640","1","76","254","I","254","254","508","76","","100","N","130.8","D","0","25,1401;127,774;229,1401;318,142;445,142;572,142;699,142;787,1401;889,774;991,1401","446;446;446;438;438;438;438;446;446;446","698;698;698;702;702;702;702;698;698;698","0.1;0.1;0.1;0.1;0.1;0.1;0.1;0.1;0.1;0.1","443","716","0.1","442.7","715.5","0.1","","","12.7","1","","","0.0147","0.0555","","0.0245","0.0226","533","1","U","C","1","2540","578269","","","0","","","","","","","","","814914","76.2","20","","76","0","",
"Inelastic Web Crushing Performance Limits of High-Strength-Concrete Structural Wall- Single Wall Test Program","M20M","Liu, X., Burgue","Reinforced Concrete, Structural Walls, High-Strength Concrete","A.Puranam, C.Sim, C.Song, Y.Wang","2015-03-20","Ying Wang (wang763@purdue.edu)","","Liu et al. (2009)","0","Liu, X., Burgueno, R., Egleston, E., and Hines, E.M. (2009),","M20M","SI","2540","1016","2.5","254","167640","1","76","254","I","254","254","508","76","","225","N","110.5","D","0","25,1401;127,774;229,1401;318,142;445,142;572,142;699,142;787,1401;889,774;991,1401","446;446;446;438;438;438;438;446;446;446","698;698;698;702;702;702;702;698;698;698","0.1;0.1;0.1;0.1;0.1;0.1;0.1;0.1;0.1;0.1","443","716","0.1","442.7","715.5","0.1","","","12.7","1","","","0.0147","0.0555","","0.0245","0.0226","533","1","U","M","1","2540","578269","","","0","","","","","","","","","955033","172.7","30","","198","0","",
"Modeling and Testing Influence of Scaling Effects on Inelastic Response of Shear Walls","A1M","I. Ghorbani-Renani, N. Velev, R. Tremblay, D. Palermo, B. Massicotte, and P. L.","Reinforced Concrete, Structural Walls, Scaling Effect","A.Puranam, C.Sim, C.Song, Y.Wang","2015-03-20","Ying Wang (wang763@purdue.edu)","Aishwarya Y. Puranam (apuranam@purdue.edu)","Ghorbani-Renani et al. (2009)","1","I. Ghorbani-Renani, N. Velev, R. Tremblay, D. Palermo, B. Massicotte, and P. L. (2009).","A1M","SI","2700","1300","2.1","200","260000","1","200","","R","1300","200","","","","","N","28.3","","0","56,982;151,628;351,354;651,354;951,354;1151,628;1246,982","437;412;448;448;448;412;437","626;579;675;675;675;579;626","0.146;0.170;;;;0.170;0.146","452","671","","","","","","30","30","4","","","0.0059","0.0403","","0.0059","","2700","1","U","M","1","2700","0","","","0","","","","","","","","","459947","","","","","","",
"Modeling and Testing Influence of Scaling Effects on Inelastic Response of Shear Walls","A2C","I. Ghorbani-Renani, N. Velev, R. Tremblay, D. Palermo, B. Massicotte, and P. L.","Reinforced Concrete, Structural Walls, Scaling Effect","A.Puranam, C.Sim, C.Song, Y.Wang","2015-03-20","Ying Wang (wang763@purdue.edu)","Aishwarya Y. Puranam (apuranam@purdue.edu)","Ghorbani-Renani et al. (2009)","1","I. Ghorbani-Renani, N. Velev, R. Tremblay, D. Palermo, B. Massicotte, and P. L. (2009).","A2C","SI","2700","1300","2.1","200","260000","1","200","","R","1300","200","","","","","N","28.3","","0","56,982;151,628;351,354;651,354;951,354;1151,628;1246,982","437;412;448;448;448;412;437","626;579;675;675;675;579;626","0.146;0.170;;;;0.170;0.146","452","671","","","","","","30","30","4","","","0.0059","0.0403","","0.0059","0.022","2700","1","U","C","1","2700","0","","","0","","","","","","","","","429499","27","12","","81","22011","",
"Modeling and Testing Influence of Scaling Effects on Inelastic Response of Shear Walls","B1M","I. Ghorbani-Renani, N. Velev, R. Tremblay, D. Palermo, B. Massicotte, and P. L.","Reinforced Concrete, Structural Walls, Scaling Effect","A.Puranam, C.Sim, C.Song, Y.Wang","2015-03-20","Ying Wang (wang763@purdue.edu)","Aishwarya Y. Puranam (apuranam@purdue.edu)","Ghorbani-Renani et al. (2009)","1","I. Ghorbani-Renani, N. Velev, R. Tremblay, D. Palermo, B. Massicotte, and P. L. (2009).","B1M","SI","1140","548","2.1","84","46032","1","84","","R","548","84","","","","","N","47","","0","24,142;59,142;147,71;274,71;401,71;489,142;524,142","450;450;450;450;450;450;450","597;597;597;597;597;597;597","0.170;0.170;0.170;0.170;0.170;0.170;0.170","450","594","","","","","","","12","4","","","0.0071","0.0356","","0.0067","","1140","1","U","M","1","1140","0","","","0","","","","","","","","","82889","","","","","","",
"Modeling and Testing Influence of Scaling Effects on Inelastic Response of Shear Walls","B2C","I. Ghorbani-Renani, N. Velev, R. Tremblay, D. Palermo, B. Massicotte, and P. L.","Reinforced Concrete, Structural Walls, Scaling Effect","A.Puranam, C.Sim, C.Song, Y.Wang","2015-03-20","Ying Wang (wang763@purdue.edu)","Aishwarya Y. Puranam (apuranam@purdue.edu)","Ghorbani-Renani et al. (2009)","1","I. Ghorbani-Renani, N. Velev, R. Tremblay, D. Palermo, B. Massicotte, and P. L. (2009).","B2C","SI","1140","548","2.1","84","46032","1","84","","R","548","84","","","","","N","47","","0","24,142;59,142;147,71;274,71;401,71;489,142;524,142","450;450;450;450;450;450;450","597;597;597;597;597;597;597","0.170;0.170;0.170;0.170;0.170;0.170;0.170","450","594","","","","","","","12","4","","","0.0071","0.0356","","0.0067","0.0264","1140","1","U","C","1","1140","0","","","0","","","","","","","","","81602","13","4","","25","18202","",
"Past Experimental Results on Reinforced Concrete Shear Walls and Analysis on Them","Endo_1-1 (1)","Hirosawa, M.","Reinforced Concrete, Structural Walls","A.Puranam, C.Sim, C.Song, Y.Wang","2015-03-20","Cheng Song/Ying Wang (song74@purdue.edu/wang763@purdue.edu)","","Endo 1/Hirosawa (1975)","0","Hirosawa, M., ""Past Experimental Results on Reinforced Concrete Shear Walls and Analysis on Them,"" Kenchiku Kenkyu Shiryo, No. 6, Building Research Institute, Ministry of Construction, Tokyo, March 1975, 279 pages. (in Japanese)","Endo_1-1","SI","1875","2250","0.8","250","265000","2","80","250","I","250","250","1750","80","","","N","26","","","","358.7;623.3","","","623.3","","","356.7","","","","","","4","","","0.0049","0.0081","","0.0047","","2000","1","U","C","1","1875","367500","","","0","N","N","","","","","","","653660","22.6","10","","35","250429","",
"Past Experimental Results on Reinforced Concrete Shear Walls and Analysis on Them","Endo_1-2 (2)","Hirosawa, M.","Reinforced Concrete, Structural Walls","A.Puranam, C.Sim, C.Song, Y.Wang","2015-03-20","Cheng Song/Ying Wang (song74@purdue.edu/wang763@purdue.edu)","","Endo 1/Hirosawa (1975)","0","Hirosawa, M., ""Past Experimental Results on Reinforced Concrete Shear Walls and Analysis on Them,"" Kenchiku Kenkyu Shiryo, No. 6, Building Research Institute, Ministry of Construction, Tokyo, March 1975, 279 pages. (in Japanese)","Endo_1-2","SI","1875","2250","0.8","250","265000","2","80","250","I","250","250","1750","80","","","N","24.6","","","","358.7;623.3","","","623.3","","","623.3","","","","","","8","","","0.0016","0.0081","","0.0014","","2000","1","U","C","1","1875","367500","","","0","N","N","","","","","","","558600","17.8","4","","15","122500","",
