Repository: SpinoWeb/Shear-Wall-Failure-Mode

File: ACI_445B_Shear_Wall_Database.csv (part 7 of 15)
"Past Experimental Results on Reinforced Concrete Shear Walls and Analysis on Them","Endo_1-3 (3)","Hirosawa, M.","Reinforced Concrete, Structural Walls","A.Puranam, C.Sim, C.Song, Y.Wang","2015-03-20","Cheng Song/Ying Wang (song74@purdue.edu/wang763@purdue.edu)","","Endo 1/Hirosawa (1975)","0","Hirosawa, M., ""Past Experimental Results on Reinforced Concrete Shear Walls and Analysis on Them,"" Kenchiku Kenkyu Shiryo, No. 6, Building Research Institute, Ministry of Construction, Tokyo, March 1975, 279 pages. (in Japanese)","Endo_1-3","SI","1875","2250","0.8","250","265000","1","80","250","I","250","250","1750","80","","","N","26","","","","358.7;623.3","","","623.3","","","623.3","","","","","","8","","","0.0016","0.0081","","0.0014","","2000","1","U","C","1","1875","367500","","","0","Y","N","","","","","","","524300","13.7","5","","14","122500","",
"Past Experimental Results on Reinforced Concrete Shear Walls and Analysis on Them","Endo_1-4 (4)","Hirosawa, M.","Reinforced Concrete, Structural Walls","A.Puranam, C.Sim, C.Song, Y.Wang","2015-03-20","Cheng Song/Ying Wang (song74@purdue.edu/wang763@purdue.edu)","","Endo 1/Hirosawa (1975)","0","Hirosawa, M., ""Past Experimental Results on Reinforced Concrete Shear Walls and Analysis on Them,"" Kenchiku Kenkyu Shiryo, No. 6, Building Research Institute, Ministry of Construction, Tokyo, March 1975, 279 pages. (in Japanese)","Endo_1-4","SI","1875","2250","0.8","250","212500","2","50","250","I","250","250","1750","50","","","N","24.6","","","","358.7;623.3","","","623.3","","","623.3","","","","","","8","","","0.0026","0.0081","","0.0022","","2000","1","U","C","1","1875","367500","","","0","N","N","","","","","","","466480","13.6","5","","14","122500","",
"Past Experimental Results on Reinforced Concrete Shear Walls and Analysis on Them","Endo_1-5 (5)","Hirosawa, M.","Reinforced Concrete, Structural Walls","A.Puranam, C.Sim, C.Song, Y.Wang","2015-03-20","Cheng Song/Ying Wang (song74@purdue.edu/wang763@purdue.edu)","","Endo 1/Hirosawa (1975)","0","Hirosawa, M., ""Past Experimental Results on Reinforced Concrete Shear Walls and Analysis on Them,"" Kenchiku Kenkyu Shiryo, No. 6, Building Research Institute, Ministry of Construction, Tokyo, March 1975, 279 pages. (in Japanese)","Endo_1-5","SI","875","2250","0.4","250","212500","1","50","250","I","250","250","1750","50","","","N","26","","","","358.7;623.3","","","623.3","","","356.7","","","","","","4","","","0.0079","0.0081","","0.0076","","","1","U","C","1","875","367500","","","0","N","N","","","","","","","783020","7.2","4","","7","196000","",
"Past Experimental Results on Reinforced Concrete Shear Walls and Analysis on Them","Hirosawa_1-1 (6)","Hirosawa, M.","Reinforced Concrete, Structural Walls","A.Puranam, C.Sim, C.Song, Y.Wang","2015-03-20","Cheng Song/Ying Wang (song74@purdue.edu/wang763@purdue.edu)","","Hirosawa 1/Hirosawa (1975)","0","Hirosawa, M., ""Past Experimental Results on Reinforced Concrete Shear Walls and Analysis on Them,"" Kenchiku Kenkyu Shiryo, No. 6, Building Research Institute, Ministry of Construction, Tokyo, March 1975, 279 pages. (in Japanese)","Hirosawa_1-1","SI","700","600","1.2","100","32000","1","30","100","I","100","100","400","30","","","N","23.5","","","","208.7;293.0","","","293","","","294","","","","","","13","","","0.0023","0.0251","","0.0021","","700","1","U","C","1","700","0","","","0","N","N","","","","","","","49000","2.6","1","","1","65000","",
"Past Experimental Results on Reinforced Concrete Shear Walls and Analysis on Them","Hirosawa_1-2 (7)","Hirosawa, M.","Reinforced Concrete, Structural Walls","A.Puranam, C.Sim, C.Song, Y.Wang","2015-03-20","Cheng Song/Ying Wang (song74@purdue.edu/wang763@purdue.edu)","","Hirosawa 1/Hirosawa (1975)","0","Hirosawa, M., ""Past Experimental Results on Reinforced Concrete Shear Walls and Analysis on Them,"" Kenchiku Kenkyu Shiryo, No. 6, Building Research Institute, Ministry of Construction, Tokyo, March 1975, 279 pages. (in Japanese)","Hirosawa_1-2","SI","700","600","1.2","100","32000","1","30","100","I","100","100","400","30","","","N","27.1","","","","208.7;293.0","","","293","","","294","","","","","","13","","","0.0023","0.0251","","0.0021","","700","1","U","C","1","700","31360","","","0","N","N","","","","","","","66150","4","1","","1","104500","",
"Past Experimental Results on Reinforced Concrete Shear Walls and Analysis on Them","Hirosawa_1-3 (8)","Hirosawa, M.","Reinforced Concrete, Structural Walls","A.Puranam, C.Sim, C.Song, Y.Wang","2015-03-20","Cheng Song/Ying Wang (song74@purdue.edu/wang763@purdue.edu)","","Hirosawa 1/Hirosawa (1975)","0","Hirosawa, M., ""Past Experimental Results on Reinforced Concrete Shear Walls and Analysis on Them,"" Kenchiku Kenkyu Shiryo, No. 6, Building Research Institute, Ministry of Construction, Tokyo, March 1975, 279 pages. (in Japanese)","Hirosawa_1-3","SI","700","600","1.2","100","32000","1","30","100","I","100","100","400","30","","","N","26.9","","","","208.7;293.0","","","293","","","294","","","","","","13","","","0.0023","0.0251","","0.0021","","700","1","U","C","1","700","62720","","","0","N","N","","","","","","","75950","3.1","2","","2","103444","",
"Past Experimental Results on Reinforced Concrete Shear Walls and Analysis on Them","Hirosawa_1-4 (9)","Hirosawa, M.","Reinforced Concrete, Structural Walls","A.Puranam, C.Sim, C.Song, Y.Wang","2015-03-20","Cheng Song/Ying Wang (song74@purdue.edu/wang763@purdue.edu)","","Hirosawa 1/Hirosawa (1975)","0","Hirosawa, M., ""Past Experimental Results on Reinforced Concrete Shear Walls and Analysis on Them,"" Kenchiku Kenkyu Shiryo, No. 6, Building Research Institute, Ministry of Construction, Tokyo, March 1975, 279 pages. (in Japanese)","Hirosawa_1-4","SI","700","600","1.2","100","32000","1","30","100","I","100","100","400","30","","","N","25.7","","0","7.4,75.4;21.6,25.1;35.8,25.1;50,25.1;64.2,25.1;78.4,25.1;92.6,50.3;125,3.14;175,3.14;225,3.14;275,3.14;325,3.14;375,3.14;425,3.14;475,3.14;507.4,50.3;521.6,25.1;535.8,25.1;550,25.1;564.2,25.1;578.4,25.1;592.6,75.4","208.74;208.74;208.74;208.74;208.74;208.74;208.74;293.02;293.02;293.02;293.02;293.02;293.02;293.02;293.02;208.74;208.74;208.74;208.74;208.74;208.74;208.74","","","293","","","294","","","","","","13","","","0.0023","0.0251","","0.0021","","700","1","U","C","1","700","125440","","","0","Y","N","","","","","","","86240","4.3","1","","1","130666","",
"Past Experimental Results on Reinforced Concrete Shear Walls and Analysis on Them","Hirosawa_2-1 (10)","Hirosawa, M.","Reinforced Concrete, Structural Walls","A.Puranam, C.Sim, C.Song, Y.Wang","2015-03-20","Cheng Song/Ying Wang (song74@purdue.edu/wang763@purdue.edu)","","Hirosawa 2/Hirosawa (1975)","0","Hirosawa, M., ""Past Experimental Results on Reinforced Concrete Shear Walls and Analysis on Them,"" Kenchiku Kenkyu Shiryo, No. 6, Building Research Institute, Ministry of Construction, Tokyo, March 1975, 279 pages. (in Japanese)","Hirosawa_2-1","SI","700","600","1.2","100","32000","1","30","100","I","100","100","400","30","","","N","18.6","","","","212.7;261.7","","","261.7","","","294","","","","","","13","","","0.0024","0.0252","","0.0024","","700","1","U","C","1","700","0","","","0","N","N","","","","","","","34300","1.6","1","","1","156800","",
"Past Experimental Results on Reinforced Concrete Shear Walls and Analysis on Them","Hirosawa_2-2 (11)","Hirosawa, M.","Reinforced Concrete, Structural Walls","A.Puranam, C.Sim, C.Song, Y.Wang","2015-03-20","Cheng Song/Ying Wang (song74@purdue.edu/wang763@purdue.edu)","","Hirosawa 2/Hirosawa (1975)","0","Hirosawa, M., ""Past Experimental Results on Reinforced Concrete Shear Walls and Analysis on Them,"" Kenchiku Kenkyu Shiryo, No. 6, Building Research Institute, Ministry of Construction, Tokyo, March 1975, 279 pages. (in Japanese)","Hirosawa_2-2","SI","700","600","1.2","100","32000","1","30","100","I","100","100","400","30","","","N","18.6","","","","212.7;261.7","","","261.7","","","294","","","","","","13","","","0.0024","0.0252","","0.0024","","700","1","U","C","1","700","0","","","0","N","N","","","","","","","36750","1.5","1","","1","196000","",
"Past Experimental Results on Reinforced Concrete Shear Walls and Analysis on Them","Hirosawa_2-3 (12)","Hirosawa, M.","Reinforced Concrete, Structural Walls","A.Puranam, C.Sim, C.Song, Y.Wang","2015-03-20","Cheng Song/Ying Wang (song74@purdue.edu/wang763@purdue.edu)","","Hirosawa 2/Hirosawa (1975)","0","Hirosawa, M., ""Past Experimental Results on Reinforced Concrete Shear Walls and Analysis on Them,"" Kenchiku Kenkyu Shiryo, No. 6, Building Research Institute, Ministry of Construction, Tokyo, March 1975, 279 pages. (in Japanese)","Hirosawa_2-3","SI","700","600","1.2","100","32000","1","30","100","I","100","100","400","30","","","N","29.9","","","","208.7;293.0","","","293","","","294","","","","","","13","","","0.0023","0.0252","","0.0021","","700","1","U","C","1","700","62720","","","0","N","N","","","","","","","58800","3","1","","2","98000","",
"Past Experimental Results on Reinforced Concrete Shear Walls and Analysis on Them","Hirosawa_3-1 (13)","Hirosawa, M.","Reinforced Concrete, Structural Walls","A.Puranam, C.Sim, C.Song, Y.Wang","2015-03-20","Cheng Song/Ying Wang (song74@purdue.edu/wang763@purdue.edu)","","Hirosawa 3/Hirosawa (1975)","0","Hirosawa, M., ""Past Experimental Results on Reinforced Concrete Shear Walls and Analysis on Them,"" Kenchiku Kenkyu Shiryo, No. 6, Building Research Institute, Ministry of Construction, Tokyo, March 1975, 279 pages. (in Japanese)","Hirosawa_3-1","SI","1050","600","1.8","150","42000","2","30","100","I","100","150","400","30","","","N","25.2","","","","276.0;475.3","","","475.3","","","294","","","","","","12","","","0.0021","0.0272","","0.002","","1400","2","U","C","2","700","0","","","0","N","N","","","","","","","72520","5","3","","3","68170","1. Multiple lateral loads were applied to the specimen./",
"Past Experimental Results on Reinforced Concrete Shear Walls and Analysis on Them","Hirosawa_3-2 (14)","Hirosawa, M.","Reinforced Concrete, Structural Walls","A.Puranam, C.Sim, C.Song, Y.Wang","2015-03-20","Cheng Song/Ying Wang (song74@purdue.edu/wang763@purdue.edu)","","Hirosawa 3/Hirosawa (1975)","0","Hirosawa, M., ""Past Experimental Results on Reinforced Concrete Shear Walls and Analysis on Them,"" Kenchiku Kenkyu Shiryo, No. 6, Building Research Institute, Ministry of Construction, Tokyo, March 1975, 279 pages. (in Japanese)","Hirosawa_3-2","SI","1050","600","1.8","150","42000","2","30","100","I","100","150","400","30","","","N","28.3","","","","221.0;475.3","","","475.3","","","294","","","","","","13","","","0.0021","0.0261","","0.002","","1400","2","U","C","2","700","41160","","","0","N","N","","","","","","","68600","5","2","","2","52500","1. Multiple lateral loads were applied to the specimen./",
"Past Experimental Results on Reinforced Concrete Shear Walls and Analysis on Them","Hirosawa_3-3 (15)","Hirosawa, M.","Reinforced Concrete, Structural Walls","A.Puranam, C.Sim, C.Song, Y.Wang","2015-03-20","Cheng Song/Ying Wang (song74@purdue.edu/wang763@purdue.edu)","","Hirosawa 3/Hirosawa (1975)","0","Hirosawa, M., ""Past Experimental Results on Reinforced Concrete Shear Walls and Analysis on Them,"" Kenchiku Kenkyu Shiryo, No. 6, Building Research Institute, Ministry of Construction, Tokyo, March 1975, 279 pages. (in Japanese)","Hirosawa_3-3","SI","1050","600","1.8","150","42000","2","30","100","I","100","150","400","30","","","N","28","","0","7.4,125.7;19.6,25.1;31.7,25.1;43.9,25.1;56.1,25.1;68.3,25.1;80.4,25.1;92.6,100.5;125,3.14;175,3.14;225,3.14;275,3.14;325,3.14;375,3.14;425,3.14;475,3.14;507.4,100.5;519.6,25.1;531.7,25.1;543.9,25.1;556.1,25.1;568.3,25.1;580.4,25.1;592.6,125.7","221.0;221.0;221.0;221.0;221.0;221.0;221.0;221.0;475.3;475.3;475.3;475.3;475.3;475.3;475.3;475.3;221.0;221.0;221.0;221.0;221.0;221.0;221.0;221.0","","","475.3","","","294","","","","","","13","","","0.0021","0.0261","","0.002","","1400","2","U","C","2","700","82320","","","0","N","N","","","","","","","78400","5","2","","2","53900","1. Multiple lateral loads were applied to the specimen./",
"Past Experimental Results on Reinforced Concrete Shear Walls and Analysis on Them","Hirosawa_3-4 (16)","Hirosawa, M.","Reinforced Concrete, Structural Walls","A.Puranam, C.Sim, C.Song, Y.Wang","2015-03-20","Cheng Song/Ying Wang (song74@purdue.edu/wang763@purdue.edu)","","Hirosawa 3/Hirosawa (1975)","0","Hirosawa, M., ""Past Experimental Results on Reinforced Concrete Shear Walls and Analysis on Them,"" Kenchiku Kenkyu Shiryo, No. 6, Building Research Institute, Ministry of Construction, Tokyo, March 1975, 279 pages. (in Japanese)","Hirosawa_3-4","SI","1050","600","1.8","150","42000","2","30","100","I","100","150","400","30","","","N","29","","0","7.4,125.7;19.6,25.1;31.7,25.1;43.9,25.1;56.1,25.1;68.3,25.1;80.4,25.1;92.6,100.5;125,3.14;175,3.14;225,3.14;275,3.14;325,3.14;375,3.14;425,3.14;475,3.14;507.4,100.5;519.6,25.1;531.7,25.1;543.9,25.1;556.1,25.1;568.3,25.1;580.4,25.1;592.6,125.7","221.0;221.0;221.0;221.0;221.0;221.0;221.0;221.0;475.3;475.3;475.3;475.3;475.3;475.3;475.3;475.3;221.0;221.0;221.0;221.0;221.0;221.0;221.0;221.0","","","475.3","","","294","","","","","","13","","","0.0021","0.0261","","0.002","","1400","2","U","C","2","700","123480","","","0","Y","N","","","","","","","101920","5","1","","1","58800","1. Multiple lateral loads were applied to the specimen./",
"Past Experimental Results on Reinforced Concrete Shear Walls and Analysis on Them","Hirosawa_4-1 (17)","Hirosawa, M.","Reinforced Concrete, Structural Walls","A.Puranam, C.Sim, C.Song, Y.Wang","2015-03-20","Cheng Song/Ying Wang (song74@purdue.edu/wang763@purdue.edu)","","Hirosawa 4/Hirosawa (1975)","0","Hirosawa, M., ""Past Experimental Results on Reinforced Concrete Shear Walls and Analysis on Them,"" Kenchiku Kenkyu Shiryo, No. 6, Building Research Institute, Ministry of Construction, Tokyo, March 1975, 279 pages. (in Japanese)","Hirosawa_4-1","SI","700","600","1.2","100","32000","1","30","100","I","100","100","400","30","","","N","26.3","","","","208.7;293.0","","","293","","","294","","","","","","13","","","0.0023","0.0251","","0.0021","","700","1","U","C","1","700","0","","","3","N","N","","","","","","","53077","2.9","","","","","1. The paper reported additional bending moment due to eccentric axial load./",
"Past Experimental Results on Reinforced Concrete Shear Walls and Analysis on Them","Hirosawa_4-2 (18)","Hirosawa, M.","Reinforced Concrete, Structural Walls","A.Puranam, C.Sim, C.Song, Y.Wang","2015-03-20","Cheng Song/Ying Wang (song74@purdue.edu/wang763@purdue.edu)","","Hirosawa 4/Hirosawa (1975)","0","Hirosawa, M., ""Past Experimental Results on Reinforced Concrete Shear Walls and Analysis on Them,"" Kenchiku Kenkyu Shiryo, No. 6, Building Research Institute, Ministry of Construction, Tokyo, March 1975, 279 pages. (in Japanese)","Hirosawa_4-2","SI","700","600","1.2","100","32000","1","30","100","I","100","100","400","30","","","N","25.7","","","","208.7;293.0","","","293","","","294","","","","","","13","","","0.0023","0.0251","","0.0021","","700","1","U","C","1","700","31360","","","3","N","N","","","","","","","71736","4.6","","","","","1. The paper reported additional bending moment due to eccentric axial load./",
"Past Experimental Results on Reinforced Concrete Shear Walls and Analysis on Them","Hirosawa_4-3 (19)","Hirosawa, M.","Reinforced Concrete, Structural Walls","A.Puranam, C.Sim, C.Song, Y.Wang","2015-03-20","Cheng Song/Ying Wang (song74@purdue.edu/wang763@purdue.edu)","","Hirosawa 4/Hirosawa (1975)","0","Hirosawa, M., ""Past Experimental Results on Reinforced Concrete Shear Walls and Analysis on Them,"" Kenchiku Kenkyu Shiryo, No. 6, Building Research Institute, Ministry of Construction, Tokyo, March 1975, 279 pages. (in Japanese)","Hirosawa_4-3","SI","700","600","1.2","100","32000","1","30","100","I","100","100","400","30","","","N","26","","","","208.7;293.0","","","293","","","294","","","","","","13","","","0.0023","0.0251","","0.0021","","700","1","U","C","1","700","62720","","","3","N","N","","","","","","","80282","3.5","","","","","1. The paper reported additional bending moment due to eccentric axial load./",
"Past Experimental Results on Reinforced Concrete Shear Walls and Analysis on Them","Hirosawa_4-4 (20)","Hirosawa, M.","Reinforced Concrete, Structural Walls","A.Puranam, C.Sim, C.Song, Y.Wang","2015-03-20","Cheng Song/Ying Wang (song74@purdue.edu/wang763@purdue.edu)","","Hirosawa 4/Hirosawa (1975)","0","Hirosawa, M., ""Past Experimental Results on Reinforced Concrete Shear Walls and Analysis on Them,"" Kenchiku Kenkyu Shiryo, No. 6, Building Research Institute, Ministry of Construction, Tokyo, March 1975, 279 pages. (in Japanese)","Hirosawa_4-4","SI","700","600","1.2","100","32000","1","30","100","I","100","100","400","30","","","N","25.7","","","","208.7;293.0","","","293","","","294","","","","","","13","","","0.0023","0.0251","","0.0021","","700","1","U","C","1","700","125440","","","3","Y","N","","","","","","","90013","3.8","","","","","1. The paper reported additional bending moment due to eccentric axial load./",
"Past Experimental Results on Reinforced Concrete Shear Walls and Analysis on Them","Hirosawa_5-1 (21)","Hirosawa, M.","Reinforced Concrete, Structural Walls","A.Puranam, C.Sim, C.Song, Y.Wang","2015-03-20","Cheng Song/Ying Wang (song74@purdue.edu/wang763@purdue.edu)","","Hirosawa 5/Hirosawa (1975)","0","Hirosawa, M., ""Past Experimental Results on Reinforced Concrete Shear Walls and Analysis on Them,"" Kenchiku Kenkyu Shiryo, No. 6, Building Research Institute, Ministry of Construction, Tokyo, March 1975, 279 pages. (in Japanese)","Hirosawa_5-1","SI","700","600","1.2","100","32000","1","30","100","I","100","100","400","30","","","N","18.6","","","","212.7;261.7","","","261.7","","","294","","","","","","13","","","0.0024","0.0251","","0.0024","","700","1","U","C","1","700","0","","","2","N","N","","","","","","","36858","1.1","","","","","1. The paper reported additional bending moment due to eccentric axial load./",
"Past Experimental Results on Reinforced Concrete Shear Walls and Analysis on Them","Hirosawa_5-2 (22)","Hirosawa, M.","Reinforced Concrete, Structural Walls","A.Puranam, C.Sim, C.Song, Y.Wang","2015-03-20","Cheng Song/Ying Wang (song74@purdue.edu/wang763@purdue.edu)","","Hirosawa 5/Hirosawa (1975)","0","Hirosawa, M., ""Past Experimental Results on Reinforced Concrete Shear Walls and Analysis on Them,"" Kenchiku Kenkyu Shiryo, No. 6, Building Research Institute, Ministry of Construction, Tokyo, March 1975, 279 pages. (in Japanese)","Hirosawa_5-2","SI","700","600","1.2","100","32000","1","30","100","I","100","100","400","30","","","N","18.6","","","","212.7;261.7","","","261.7","","","294","","","","","","13","","","0.0024","0.0251","","0.0024","","700","1","U","C","1","700","0","","","3","N","N","","","","","","","35398","0.3","","","","","1. The paper reported additional bending moment due to eccentric axial load./",
"Past Experimental Results on Reinforced Concrete Shear Walls and Analysis on Them","Hirosawa_5-3 (23)","Hirosawa, M.","Reinforced Concrete, Structural Walls","A.Puranam, C.Sim, C.Song, Y.Wang","2015-03-20","Cheng Song/Ying Wang (song74@purdue.edu/wang763@purdue.edu)","","Hirosawa 5/Hirosawa (1975)","0","Hirosawa, M., ""Past Experimental Results on Reinforced Concrete Shear Walls and Analysis on Them,"" Kenchiku Kenkyu Shiryo, No. 6, Building Research Institute, Ministry of Construction, Tokyo, March 1975, 279 pages. (in Japanese)","Hirosawa_5-3","SI","700","600","1.2","100","32000","1","30","100","I","100","100","400","30","","","N","30.5","","","","208.7;293.0","","","293","","","294","","","","","","13","","","0.0023","0.0251","","0.0021","","700","1","U","C","1","700","62720","","","3","N","N","","","","","","","58477","5.7","","","","","1. The paper reported additional bending moment due to eccentric axial load./",
"Past Experimental Results on Reinforced Concrete Shear Walls and Analysis on Them","Hirosawa_5-4 (24)","Hirosawa, M.","Reinforced Concrete, Structural Walls","A.Puranam, C.Sim, C.Song, Y.Wang","2015-03-20","Cheng Song/Ying Wang (song74@purdue.edu/wang763@purdue.edu)","","Hirosawa 5/Hirosawa (1975)","0","Hirosawa, M., ""Past Experimental Results on Reinforced Concrete Shear Walls and Analysis on Them,"" Kenchiku Kenkyu Shiryo, No. 6, Building Research Institute, Ministry of Construction, Tokyo, March 1975, 279 pages. (in Japanese)","Hirosawa_5-4","SI","700","600","1.2","100","32000","1","30","100","I","100","100","400","30","","","N","29.6","","","","208.7;293.0","","","293","","","294","","","","","","13","","","0.0023","0.0251","","0.0021","","700","1","U","C","1","700","125440","","","3","Y","N","","","","","","","81840","4.2","","","","","1. The paper reported additional bending moment due to eccentric axial load./",
"Past Experimental Results on Reinforced Concrete Shear Walls and Analysis on Them","Hirosawa_6-1 (25)","Hirosawa, M.","Reinforced Concrete, Structural Walls","A.Puranam, C.Sim, C.Song, Y.Wang","2015-03-20","Cheng Song/Ying Wang (song74@purdue.edu/wang763@purdue.edu)","","Hirosawa 6/Hirosawa (1975)","0","Hirosawa, M., ""Past Experimental Results on Reinforced Concrete Shear Walls and Analysis on Them,"" Kenchiku Kenkyu Shiryo, No. 6, Building Research Institute, Ministry of Construction, Tokyo, March 1975, 279 pages. (in Japanese)","Hirosawa_6-1","SI","1050","600","1.8","150","42000","2","30","100","I","100","150","400","30","","","N","27.7","","","","276.0;475.3","","","475.3","","","294","","","","","","12","","","0.0024","0.0272","","0.0023","","1400","2","U","C","2","700","0","","","8","N","N","","","","","","","80066","12.6","5","","5","44545","1. Multiple lateral loads were applied to the specimen./2. The paper reported additional bending moment due to eccentric axial load./",
"Past Experimental Results on Reinforced Concrete Shear Walls and Analysis on Them","Hirosawa_6-2 (26)","Hirosawa, M.","Reinforced Concrete, Structural Walls","A.Puranam, C.Sim, C.Song, Y.Wang","2015-03-20","Cheng Song/Ying Wang (song74@purdue.edu/wang763@purdue.edu)","","Hirosawa 6/Hirosawa (1975)","0","Hirosawa, M., ""Past Experimental Results on Reinforced Concrete Shear Walls and Analysis on Them,"" Kenchiku Kenkyu Shiryo, No. 6, Building Research Institute, Ministry of Construction, Tokyo, March 1975, 279 pages. (in Japanese)","Hirosawa_6-2","SI","1050","600","1.8","150","42000","2","30","100","I","100","150","400","30","","","N","27.2","","","","276.0;475.3","","","475.3","","","294","","","","","","12","","","0.0024","0.0272","","0.0023","","1400","2","U","C","2","700","41160","","","8","N","N","","","","","","","96942","7.9","4","","4","54444","1. Multiple lateral loads were applied to the specimen./2. The paper reported additional bending moment due to eccentric axial load./",
"Past Experimental Results on Reinforced Concrete Shear Walls and Analysis on Them","Hirosawa_6-3 (27)","Hirosawa, M.","Reinforced Concrete, Structural Walls","A.Puranam, C.Sim, C.Song, Y.Wang","2015-03-20","Cheng Song/Ying Wang (song74@purdue.edu/wang763@purdue.edu)","","Hirosawa 6/Hirosawa (1975)","0","Hirosawa, M., ""Past Experimental Results on Reinforced Concrete Shear Walls and Analysis on Them,"" Kenchiku Kenkyu Shiryo, No. 6, Building Research Institute, Ministry of Construction, Tokyo, March 1975, 279 pages. (in Japanese)","Hirosawa_6-3","SI","1050","600","1.8","150","42000","2","30","100","I","100","150","400","30","","","N","28.7","","","","221.0;475.3","","","475.3","","","294","","","","","","13","","","0.0024","0.0261","","0.0023","","1400","2","U","C","2","700","82320","","","8","N","N","","","","","","","89974","7.2","3","","3","98000","1. Multiple lateral loads were applied to the specimen./2. The paper reported additional bending moment due to eccentric axial load./",
"Past Experimental Results on Reinforced Concrete Shear Walls and Analysis on Them","Hirosawa_6-4 (28)","Hirosawa, M.","Reinforced Concrete, Structural Walls","A.Puranam, C.Sim, C.Song, Y.Wang","2015-03-20","Cheng Song/Ying Wang (song74@purdue.edu/wang763@purdue.edu)","","Hirosawa 6/Hirosawa (1975)","0","Hirosawa, M., ""Past Experimental Results on Reinforced Concrete Shear Walls and Analysis on Them,"" Kenchiku Kenkyu Shiryo, No. 6, Building Research Institute, Ministry of Construction, Tokyo, March 1975, 279 pages. (in Japanese)","Hirosawa_6-4","SI","1050","600","1.8","150","42000","2","30","100","I","100","150","400","30","","","N","28","","","","276.0;475.3","","","475.3","","","294","","","","","","12","","","0.0024","0.0272","","0.0023","","1400","2","U","C","2","700","123480","","","8","Y","N","","","","","","","114925","8.5","3","","3","61250","1. Multiple lateral loads were applied to the specimen./2. The paper reported additional bending moment due to eccentric axial load./",
"Past Experimental Results on Reinforced Concrete Shear Walls and Analysis on Them","Ryo_1-1 (29)","Hirosawa, M.","Reinforced Concrete, Structural Walls","A.Puranam, C.Sim, C.Song, Y.Wang","2015-03-20","Cheng Song/Ying Wang (song74@purdue.edu/wang763@purdue.edu)","","Ryo 1/Hirosawa (1975)","0","Hirosawa, M., ""Past Experimental Results on Reinforced Concrete Shear Walls and Analysis on Them,"" Kenchiku Kenkyu Shiryo, No. 6, Building Research Institute, Ministry of Construction, Tokyo, March 1975, 279 pages. (in Japanese)","Ryo_1-1","SI","1325","2300","0.6","250","265400","1","78","250","I","250","250","1800","78","","","N","23.2","","0","30,796;125,398;220,398;350,28.3;550,28.3;750,28.3;950,28.3;1150,28.3;1350,28.3;1550,28.3;1750,28.3;1950,28.3;2080,398;2175,398;2270,796","467.46;467.46;467.46;335.16;335.16;335.16;335.16;335.16;335.16;335.16;335.16;335.16;467.46;467.46;467.46","","","335.2","","","335.2","","","","","","13","","","0.0018","0.0255","","0.0018","","1325","1","U","M","1","1325","0","","","0","Y","N","","","","","","","965300","5.5","","","","","",
"Past Experimental Results on Reinforced Concrete Shear Walls and Analysis on Them","Ryo_1-2 (30)","Hirosawa, M.","Reinforced Concrete, Structural Walls","A.Puranam, C.Sim, C.Song, Y.Wang","2015-03-20","Cheng Song/Ying Wang (song74@purdue.edu/wang763@purdue.edu)","Lucas Laughery (llaugher@purdue.edu)","Ryo 1/Hirosawa (1975)","1","Hirosawa, M., ""Past Experimental Results on Reinforced Concrete Shear Walls and Analysis on Them,"" Kenchiku Kenkyu Shiryo, No. 6, Building Research Institute, Ministry of Construction, Tokyo, March 1975, 279 pages. (in Japanese)","Ryo_1-2","SI","1325","2300","0.6","250","260000","1","75","250","I","250","250","1800","75","","","N","32.9","","0","30,796;125,398;220,398;350,28.3;550,28.3;750,28.3;950,28.3;1150,28.3;1350,28.3;1550,28.3;1750,28.3;1950,28.3;2080,398;2175,398;2270,796","467.46;467.46;467.46;335.16;335.16;335.16;335.16;335.16;335.16;335.16;335.16;335.16;467.46;467.46;467.46","","","335.2","","","335.2","","","","","","13","","","0.0019","0.0254","","0.0019","","1200","1","U","C","1","1325","0","","","0","Y","N","","","","","","","931000","5.2","","","","","",
"Past Experimental Results on Reinforced Concrete Shear Walls and Analysis on Them","Ryo_1-3 (31)","Hirosawa, M.","Reinforced Concrete, Structural Walls","A.Puranam, C.Sim, C.Song, Y.Wang","2015-03-20","Cheng Song/Ying Wang (song74@purdue.edu/wang763@purdue.edu)","","Ryo 1/Hirosawa (1975)","0","Hirosawa, M., ""Past Experimental Results on Reinforced Concrete Shear Walls and Analysis on Them,"" Kenchiku Kenkyu Shiryo, No. 6, Building Research Institute, Ministry of Construction, Tokyo, March 1975, 279 pages. (in Japanese)","Ryo_1-3","SI","1325","1550","0.9","250","209000","1","80","250","I","250","250","1050","80","","","N","17.3","","0","30,796;125,398;220,398;375,28.3;575,28.3;775,28.3;975,28.3;1175,28.3;1330,398;1425,398;1520,796","467.46;467.46;467.46;485.1;485.1;485.1;485.1;485.1;467.46;467.46;467.46","","","485.1","","","485.1","","","","","","13","","","0.0017","0.0255","","0.0018","","1325","1","U","C","1","1325","0","","","0","Y","N","","","","","","","607600","7","","","","","",
"Past Experimental Results on Reinforced Concrete Shear Walls and Analysis on Them","Ryo_2-1 (32)","Hirosawa, M.","Reinforced Concrete, Structural Walls","A.Puranam, C.Sim, C.Song, Y.Wang","2015-03-20","Cheng Song/Ying Wang (song74@purdue.edu/wang763@purdue.edu)","","Ryo 2/Hirosawa (1975)","0","Hirosawa, M., ""Past Experimental Results on Reinforced Concrete Shear Walls and Analysis on Them,"" Kenchiku Kenkyu Shiryo, No. 6, Building Research Institute, Ministry of Construction, Tokyo, March 1975, 279 pages. (in Japanese)","Ryo_2-1","SI","1325","1550","0.9","250","166500","1","80","250","T","250","250","1300","80","250,250;1145,80;155,80","","N","17.3","","","","467.5;485.1","","","485.1","","","485.1","","","","","","13","","","0.0019","0.0321","","0.0018","","1325","1","U","C","1","1325","0","","","0","N","N","","","","","","","343000","9.3","","","","","",
"Past Experimental Results on Reinforced Concrete Shear Walls and Analysis on Them","Ryo_2-2 (33)","Hirosawa, M.","Reinforced Concrete, Structural Walls","A.Puranam, C.Sim, C.Song, Y.Wang","2015-03-20","Cheng Song/Ying Wang (song74@purdue.edu/wang763@purdue.edu)","","Ryo 2/Hirosawa (1975)","0","Hirosawa, M., ""Past Experimental Results on Reinforced Concrete Shear Walls and Analysis on Them,"" Kenchiku Kenkyu Shiryo, No. 6, Building Research Institute, Ministry of Construction, Tokyo, March 1975, 279 pages. (in Japanese)","Ryo_2-2","SI","1325","1550","0.9","250","166500","1","80","250","T","250","250","1300","80","250,250;1145,80;155,80","","N","17.3","","","","323.4;485.1;467.5","","","485.1","","","485.1","","","","","","13","","","0.0019","0.0051","","0.0018","","1325","1","U","C","1","1325","0","","","0","N","N","","","","","","","132300","19","","","","","",
"Past Experimental Results on Reinforced Concrete Shear Walls and Analysis on Them","Ryo_2-3 (34)","Hirosawa, M.","Reinforced Concrete, Structural Walls","A.Puranam, C.Sim, C.Song, Y.Wang","2015-03-20","Cheng Song/Ying Wang (song74@purdue.edu/wang763@purdue.edu)","","Ryo 2/Hirosawa (1975)","0","Hirosawa, M., ""Past Experimental Results on Reinforced Concrete Shear Walls and Analysis on Them,"" Kenchiku Kenkyu Shiryo, No. 6, Building Research Institute, Ministry of Construction, Tokyo, March 1975, 279 pages. (in Japanese)","Ryo_2-3","SI","1325","1550","0.9","250","166500","1","80","250","T","250","250","1300","80","250,250;1145,80;155,80","","N","17.3","","","","467.5;485.1;323.4","","","485.1","","","485.1","","","","","","22","","","0.0019","0.0255","","0.0018","","1325","1","U","C","1","1325","0","","","0","N","N","","","","","","","470400","7.7","","","","","",
"Past Experimental Results on Reinforced Concrete Shear Walls and Analysis on Them","Kokusho_1-1 (35)","Hirosawa, M.","Reinforced Concrete, Structural Walls","A.Puranam, C.Sim, C.Song, Y.Wang","2015-03-20","Cheng Song/Ying Wang (song74@purdue.edu/wang763@purdue.edu)","","Kokusho 1/Hirosawa (1975)","0","Hirosawa, M., ""Past Experimental Results on Reinforced Concrete Shear Walls and Analysis on Them,"" Kenchiku Kenkyu Shiryo, No. 6, Building Research Institute, Ministry of Construction, Tokyo, March 1975, 279 pages. (in Japanese)","Kokusho_1-1","SI","215","430","0.5","150","20100","1","30","30","I","30","150","370","30","","","N","22.4","","","","382.2","","","","","","382.2","","","","","","21","","","0","0.0068","","0","","150","1","U","C","1","215","0","","","0","Y","N","","","","","","","24892","1.6","0","","1","1176000","",
"Past Experimental Results on Reinforced Concrete Shear Walls and Analysis on Them","Kokusho_1-2 (36)","Hirosawa, M.","Reinforced Concrete, Structural Walls","A.Puranam, C.Sim, C.Song, Y.Wang","2015-03-20","Cheng Song/Ying Wang (song74@purdue.edu/wang763@purdue.edu)","","Kokusho 1/Hirosawa (1975)","0","Hirosawa, M., ""Past Experimental Results on Reinforced Concrete Shear Walls and Analysis on Them,"" Kenchiku Kenkyu Shiryo, No. 6, Building Research Institute, Ministry of Construction, Tokyo, March 1975, 279 pages. (in Japanese)","Kokusho_1-2","SI","215","430","0.5","150","20100","1","30","30","I","30","150","370","30","","","N","22.4","","","","382.2","","","382.2","","","382.2","","","","","","21","","","0.0036","0.0068","","0.0041","","150","1","U","C","1","215","0","","","0","Y","N","","","","","","","20678","0","2","","3","16333","",
"Past Experimental Results on Reinforced Concrete Shear Walls and Analysis on Them","Kokusho_1-3 (37)","Hirosawa, M.","Reinforced Concrete, Structural Walls","A.Puranam, C.Sim, C.Song, Y.Wang","2015-03-20","Cheng Song/Ying Wang (song74@purdue.edu/wang763@purdue.edu)","","Kokusho 1/Hirosawa (1975)","0","Hirosawa, M., ""Past Experimental Results on Reinforced Concrete Shear Walls and Analysis on Them,"" Kenchiku Kenkyu Shiryo, No. 6, Building Research Institute, Ministry of Construction, Tokyo, March 1975, 279 pages. (in Japanese)","Kokusho_1-3","SI","215","430","0.5","150","20100","1","30","30","I","30","150","370","30","","","N","16.9","","","","382.2","","","382.2","","","382.2","","","","","","21","","","0.0036","0.0068","","0.0041","","150","1","U","C","1","215","0","","","0","Y","N","","","","","","","17346","0.1","0","","1","376320","",
"Past Experimental Results on Reinforced Concrete Shear Walls and Analysis on Them","Kokusho_1-4 (38)","Hirosawa, M.","Reinforced Concrete, Structural Walls","A.Puranam, C.Sim, C.Song, Y.Wang","2015-03-20","Cheng Song/Ying Wang (song74@purdue.edu/wang763@purdue.edu)","","Kokusho 1/Hirosawa (1975)","0","Hirosawa, M., ""Past Experimental Results on Reinforced Concrete Shear Walls and Analysis on Them,"" Kenchiku Kenkyu Shiryo, No. 6, Building Research Institute, Ministry of Construction, Tokyo, March 1975, 279 pages. (in Japanese)","Kokusho_1-4","SI","215","430","0.5","150","20100","1","30","30","I","30","150","370","30","","","N","16.9","","","","382.2;333.2","","","333.2","","","382.2","","","","","","21","","","0.0037","0.0068","","0.0042","","150","1","U","C","1","215","0","","","0","Y","N","","","","","","","19110","0.3","1","","4","24500","",
"Past Experimental Results on Reinforced Concrete Shear Walls and Analysis on Them","Kokusho_1-5 (39)","Hirosawa, M.","Reinforced Concrete, Structural Walls","A.Puranam, C.Sim, C.Song, Y.Wang","2015-03-20","Cheng Song/Ying Wang (song74@purdue.edu/wang763@purdue.edu)","","Kokusho 1/Hirosawa (1975)","0","Hirosawa, M., ""Past Experimental Results on Reinforced Concrete Shear Walls and Analysis on Them,"" Kenchiku Kenkyu Shiryo, No. 6, Building Research Institute, Ministry of Construction, Tokyo, March 1975, 279 pages. (in Japanese)","Kokusho_1-5","SI","215","430","0.5","150","20100","1","30","30","I","30","150","370","30","","","N","16.9","","","","382.2","","","382.2","","","382.2","","","","","","21","","","0.0036","0.0068","","0.0041","","150","1","U","C","1","215","0","","","0","Y","N","","","","","","","22736","0.3","0","","1","117600","",
"Past Experimental Results on Reinforced Concrete Shear Walls and Analysis on Them","Kokusho_1-6 (40)","Hirosawa, M.","Reinforced Concrete, Structural Walls","A.Puranam, C.Sim, C.Song, Y.Wang","2015-03-20","Cheng Song/Ying Wang (song74@purdue.edu/wang763@purdue.edu)","","Kokusho 1/Hirosawa (1975)","0","Hirosawa, M., ""Past Experimental Results on Reinforced Concrete Shear Walls and Analysis on Them,"" Kenchiku Kenkyu Shiryo, No. 6, Building Research Institute, Ministry of Construction, Tokyo, March 1975, 279 pages. (in Japanese)","Kokusho_1-6","SI","215","430","0.5","150","20100","1","30","30","I","30","150","370","30","","","N","16.1","","","","382.2","","","382.2","","","382.2","","","","","","21","","","0.0036","0.0068","","0.0041","","150","1","U","C","1","215","0","","","0","Y","N","","","","","","","19012","0.8","2","","2","13066","",
"Past Experimental Results on Reinforced Concrete Shear Walls and Analysis on Them","Kokusho_1-7 (41)","Hirosawa, M.","Reinforced Concrete, Structural Walls","A.Puranam, C.Sim, C.Song, Y.Wang","2015-03-20","Cheng Song/Ying Wang (song74@purdue.edu/wang763@purdue.edu)","","Kokusho 1/Hirosawa (1975)","0","Hirosawa, M., ""Past Experimental Results on Reinforced Concrete Shear Walls and Analysis on Them,"" Kenchiku Kenkyu Shiryo, No. 6, Building Research Institute, Ministry of Construction, Tokyo, March 1975, 279 pages. (in Japanese)","Kokusho_1-7","SI","215","430","0.5","150","20100","1","30","30","I","30","150","370","30","","","N","16.1","","","","382.2","","","382.2","","","382.2","","","","","","21","","","0.0036","0.0068","","0.0041","","150","1","U","C","1","215","0","","","0","Y","N","","","","","","","20776","0.2","0","","1","280280","",
"Past Experimental Results on Reinforced Concrete Shear Walls and Analysis on Them","Kokusho_2-1 (42)","Hirosawa, M.","Reinforced Concrete, Structural Walls","A.Puranam, C.Sim, C.Song, Y.Wang","2015-03-20","Cheng Song/Ying Wang (song74@purdue.edu/wang763@purdue.edu)","","Kokusho 2/Hirosawa (1975)","0","Hirosawa, M., ""Past Experimental Results on Reinforced Concrete Shear Walls and Analysis on Them,"" Kenchiku Kenkyu Shiryo, No. 6, Building Research Institute, Ministry of Construction, Tokyo, March 1975, 279 pages. (in Japanese)","Kokusho_2-1","SI","215","430","0.5","145","17950","1","25","30","I","30","145","370","25","","","N","26.5","","","","401.8","","","401.8","","","401.8","","","","","","21","","","0.0043","0.0071","","0.0049","","165","1","U","C","1","215","0","","","0","Y","N","","","","","","","28420","2","0","","2","197500","",
"Past Experimental Results on Reinforced Concrete Shear Walls and Analysis on Them","Kokusho_2-2 (43)","Hirosawa, M.","Reinforced Concrete, Structural Walls","A.Puranam, C.Sim, C.Song, Y.Wang","2015-03-20","Cheng Song/Ying Wang (song74@purdue.edu/wang763@purdue.edu)","","Kokusho 2/Hirosawa (1975)","0","Hirosawa, M., ""Past Experimental Results on Reinforced Concrete Shear Walls and Analysis on Them,"" Kenchiku Kenkyu Shiryo, No. 6, Building Research Institute, Ministry of Construction, Tokyo, March 1975, 279 pages. (in Japanese)","Kokusho_2-2","SI","215","430","0.5","145","17210","1","23","30","I","30","145","370","23","","","N","17.9","","","","401.8","","","401.8","","","401.8","","","","","","21","","","0.0047","0.0071","","0.0054","","165","1","U","C","1","215","0","","","0","Y","N","","","","","","","24500","1.9","0","","2","95550","",
"Past Experimental Results on Reinforced Concrete Shear Walls and Analysis on Them","Kokusho_2-3 (44)","Hirosawa, M.","Reinforced Concrete, Structural Walls","A.Puranam, C.Sim, C.Song, Y.Wang","2015-03-20","Cheng Song/Ying Wang (song74@purdue.edu/wang763@purdue.edu)","","Kokusho 2/Hirosawa (1975)","0","Hirosawa, M., ""Past Experimental Results on Reinforced Concrete Shear Walls and Analysis on Them,"" Kenchiku Kenkyu Shiryo, No. 6, Building Research Institute, Ministry of Construction, Tokyo, March 1975, 279 pages. (in Japanese)","Kokusho_2-3","SI","215","430","0.5","145","17950","1","25","30","I","30","145","370","25","","","N","17.9","","","","401.8;323.4","","","323.4","","","401.8","","","","","","21","","","0.0044","0.0071","","0.005","","165","1","U","C","1","215","0","","","0","Y","N","","","","","","","25970","0.2","1","","2","374600","",
