Repository: SpinoWeb/Shear-Wall-Failure-Mode

File: ACI_445B_Shear_Wall_Database.csv (part 8 of 15)
"Past Experimental Results on Reinforced Concrete Shear Walls and Analysis on Them","Kokusho_2-4 (45)","Hirosawa, M.","Reinforced Concrete, Structural Walls","A.Puranam, C.Sim, C.Song, Y.Wang","2015-03-20","Cheng Song/Ying Wang (song74@purdue.edu/wang763@purdue.edu)","","Kokusho 2/Hirosawa (1975)","0","Hirosawa, M., ""Past Experimental Results on Reinforced Concrete Shear Walls and Analysis on Them,"" Kenchiku Kenkyu Shiryo, No. 6, Building Research Institute, Ministry of Construction, Tokyo, March 1975, 279 pages. (in Japanese)","Kokusho_2-4","SI","215","430","0.5","145","16100","1","20","30","I","30","145","370","20","","","N","15.4","","","","401.8;323.4","","","323.4","","","401.8","","","","","","21","","","0.0055","0.0071","","0.0063","","165","1","U","C","1","215","0","","","0","Y","N","","","","","","","25970","1.1","0","","1","377300","",
"Past Experimental Results on Reinforced Concrete Shear Walls and Analysis on Them","Kokusho_2-5 (46)","Hirosawa, M.","Reinforced Concrete, Structural Walls","A.Puranam, C.Sim, C.Song, Y.Wang","2015-03-20","Cheng Song/Ying Wang (song74@purdue.edu/wang763@purdue.edu)","","Kokusho 2/Hirosawa (1975)","0","Hirosawa, M., ""Past Experimental Results on Reinforced Concrete Shear Walls and Analysis on Them,"" Kenchiku Kenkyu Shiryo, No. 6, Building Research Institute, Ministry of Construction, Tokyo, March 1975, 279 pages. (in Japanese)","Kokusho_2-5","SI","215","430","0.5","145","17210","1","23","30","I","30","145","370","23","","","N","19.9","","","","401.8;323.4","","","323.4","","","401.8","","","","","","21","","","0.007","0.0071","","0.0073","","165","1","U","C","1","215","0","","","0","Y","N","","","","","","","29400","0.3","0","","1","249000","",
"Past Experimental Results on Reinforced Concrete Shear Walls and Analysis on Them","Kokusho_2-6 (47)","Hirosawa, M.","Reinforced Concrete, Structural Walls","A.Puranam, C.Sim, C.Song, Y.Wang","2015-03-20","Cheng Song/Ying Wang (song74@purdue.edu/wang763@purdue.edu)","","Kokusho 2/Hirosawa (1975)","0","Hirosawa, M., ""Past Experimental Results on Reinforced Concrete Shear Walls and Analysis on Them,"" Kenchiku Kenkyu Shiryo, No. 6, Building Research Institute, Ministry of Construction, Tokyo, March 1975, 279 pages. (in Japanese)","Kokusho_2-6","SI","215","430","0.5","145","17580","1","24","30","I","30","145","370","24","","","N","18.6","","","","401.8;323.4","","","323.4","","","401.8","","","","","","21","","","0.0067","0.0071","","0.007","","165","1","U","C","1","215","0","","","0","Y","N","","","","","","","27440","0.4","0","","1","249000","",
"Past Experimental Results on Reinforced Concrete Shear Walls and Analysis on Them","Kokusho_3-1 (48)","Hirosawa, M.","Reinforced Concrete, Structural Walls","A.Puranam, C.Sim, C.Song, Y.Wang","2015-03-20","Cheng Song/Ying Wang (song74@purdue.edu/wang763@purdue.edu)","","Kokusho 3/Hirosawa (1975)","0","Hirosawa, M., ""Past Experimental Results on Reinforced Concrete Shear Walls and Analysis on Them,"" Kenchiku Kenkyu Shiryo, No. 6, Building Research Institute, Ministry of Construction, Tokyo, March 1975, 279 pages. (in Japanese)","Kokusho_3-1","SI","400","430","0.9","145","17210","1","23","30","I","30","145","370","23","","","N","14.2","","","","407","","","","","","401.8","","","","","","21","","","0","0.0152","","0","","375","1","U","C","1","365","0","","","0","Y","N","","","","","","","18130","0.1","0","","1","123700","",
"Past Experimental Results on Reinforced Concrete Shear Walls and Analysis on Them","Kokusho_3-2 (49)","Hirosawa, M.","Reinforced Concrete, Structural Walls","A.Puranam, C.Sim, C.Song, Y.Wang","2015-03-20","Cheng Song/Ying Wang (song74@purdue.edu/wang763@purdue.edu)","","Kokusho 3/Hirosawa (1975)","0","Hirosawa, M., ""Past Experimental Results on Reinforced Concrete Shear Walls and Analysis on Them,"" Kenchiku Kenkyu Shiryo, No. 6, Building Research Institute, Ministry of Construction, Tokyo, March 1975, 279 pages. (in Japanese)","Kokusho_3-2","SI","400","430","0.9","145","17580","1","24","30","I","30","145","370","24","","","N","14.2","","","","407","","","","","","401.8","","","","","","21","","","0","0.0152","","0","","375","1","U","C","1","365","0","","","0","Y","N","","","","","","","16366","0.1","0","","1","126300","",
"Past Experimental Results on Reinforced Concrete Shear Walls and Analysis on Them","Kokusho_3-3 (50)","Hirosawa, M.","Reinforced Concrete, Structural Walls","A.Puranam, C.Sim, C.Song, Y.Wang","2015-03-20","Cheng Song/Ying Wang (song74@purdue.edu/wang763@purdue.edu)","","Kokusho 3/Hirosawa (1975)","0","Hirosawa, M., ""Past Experimental Results on Reinforced Concrete Shear Walls and Analysis on Them,"" Kenchiku Kenkyu Shiryo, No. 6, Building Research Institute, Ministry of Construction, Tokyo, March 1975, 279 pages. (in Japanese)","Kokusho_3-3","SI","400","430","0.9","145","18690","1","27","30","I","30","145","370","27","","","N","14.2","","0","5.9,21.2;5.9,15.4;15,3.1;24.1,14.1;24.1,12.3;35,3.1;65,3.1;95,3.1;125,3.1;155,3.1;185,3.1;215,3.1;245,3.1;275,3.1;305,3.1;335,3.1;365,3.1;395,3.1;405.9,12.3;405.9,14.1;415,3.1;424.1,15.4;424.1,21.2","407.0;401.8;401.8;407.0;401.8;401.8;401.8;401.8;401.8;401.8;401.8;401.8;401.8;401.8;401.8;401.8;401.8;401.8;401.8;407.0;401.8;401.8;407.0","","","401.8","","","401.8","","","","","","21","","","0.004","0.0152","","0.0038","","375","1","U","C","1","365","0","","","0","Y","N","","","","","","","24500","1.2","0","","1","211680","",
"Past Experimental Results on Reinforced Concrete Shear Walls and Analysis on Them","Kokusho_3-4 (51)","Hirosawa, M.","Reinforced Concrete, Structural Walls","A.Puranam, C.Sim, C.Song, Y.Wang","2015-03-20","Cheng Song/Ying Wang (song74@purdue.edu/wang763@purdue.edu)","","Kokusho 3/Hirosawa (1975)","0","Hirosawa, M., ""Past Experimental Results on Reinforced Concrete Shear Walls and Analysis on Them,"" Kenchiku Kenkyu Shiryo, No. 6, Building Research Institute, Ministry of Construction, Tokyo, March 1975, 279 pages. (in Japanese)","Kokusho_3-4","SI","400","430","0.9","145","17580","1","24","30","I","30","145","370","24","","","N","14.2","","0","5.9,21.2;5.9,15.4;15,3.1;24.1,14.1;24.1,12.3;35,3.1;65,3.1;95,3.1;125,3.1;155,3.1;185,3.1;215,3.1;245,3.1;275,3.1;305,3.1;335,3.1;365,3.1;395,3.1;405.9,12.3;405.9,14.1;415,3.1;424.1,15.4;424.1,21.2","407.0;323.4;323.4;407.0;323.4;323.4;323.4;323.4;323.4;323.4;323.4;323.4;323.4;323.4;323.4;323.4;323.4;323.4;323.4;407.0;323.4;323.4;407.0","","","323.4","","","401.8","","","","","","21","","","0.0045","0.0152","","0.0043","","375","1","U","C","1","365","0","","","0","Y","N","","","","","","","23520","1.5","0","","1","131700","",
"Past Experimental Results on Reinforced Concrete Shear Walls and Analysis on Them","Kokusho_3-5 (52)","Hirosawa, M.","Reinforced Concrete, Structural Walls","A.Puranam, C.Sim, C.Song, Y.Wang","2015-03-20","Cheng Song/Ying Wang (song74@purdue.edu/wang763@purdue.edu)","","Kokusho 3/Hirosawa (1975)","0","Hirosawa, M., ""Past Experimental Results on Reinforced Concrete Shear Walls and Analysis on Them,"" Kenchiku Kenkyu Shiryo, No. 6, Building Research Institute, Ministry of Construction, Tokyo, March 1975, 279 pages. (in Japanese)","Kokusho_3-5","SI","400","430","0.9","145","16840","1","22","30","I","30","145","370","22","","","N","16.2","","0","5.9,21.2;5.9,15.4;15,3.1;24.1,14.1;24.1,12.3;35,3.1;65,3.1;95,3.1;125,3.1;155,3.1;185,3.1;215,3.1;245,3.1;275,3.1;305,3.1;335,3.1;365,3.1;395,3.1;405.9,12.3;405.9,14.1;415,3.1;424.1,15.4;424.1,21.2","407.0;323.4;323.4;407.0;323.4;323.4;323.4;323.4;323.4;323.4;323.4;323.4;323.4;323.4;323.4;323.4;323.4;323.4;323.4;407.0;323.4;323.4;407.0","","","323.4","","","401.8","","","","","","21","","","0.005","0.0152","","0.0048","","375","1","U","C","1","365","0","","","0","Y","N","","","","","","","19992","1.5","0","","1","24500","",
"Past Experimental Results on Reinforced Concrete Shear Walls and Analysis on Them","Kokusho_3-6 (53)","Hirosawa, M.","Reinforced Concrete, Structural Walls","A.Puranam, C.Sim, C.Song, Y.Wang","2015-03-20","Cheng Song/Ying Wang (song74@purdue.edu/wang763@purdue.edu)","","Kokusho 3/Hirosawa (1975)","0","Hirosawa, M., ""Past Experimental Results on Reinforced Concrete Shear Walls and Analysis on Them,"" Kenchiku Kenkyu Shiryo, No. 6, Building Research Institute, Ministry of Construction, Tokyo, March 1975, 279 pages. (in Japanese)","Kokusho_3-6","SI","400","430","0.9","145","14620","1","16","30","I","30","145","370","16","","","N","13.8","","0","5.9,21.2;5.9,15.4;15,3.1;24.1,14.1;24.1,12.3;35,3.1;65,3.1;95,3.1;125,3.1;155,3.1;185,3.1;215,3.1;245,3.1;275,3.1;305,3.1;335,3.1;365,3.1;395,3.1;405.9,12.3;405.9,14.1;415,3.1;424.1,15.4;424.1,21.2","407.0;323.4;323.4;407.0;323.4;323.4;323.4;323.4;323.4;323.4;323.4;323.4;323.4;323.4;323.4;323.4;323.4;323.4;323.4;407.0;323.4;323.4;407.0","","","323.4","","","401.8","","","","","","21","","","0.0069","0.0152","","0.0066","","375","1","U","C","1","365","0","","","0","Y","N","","","","","","","19404","0.6","0","","2","88200","",
"Past Experimental Results on Reinforced Concrete Shear Walls and Analysis on Them","Kokusho_3-7 (54)","Hirosawa, M.","Reinforced Concrete, Structural Walls","A.Puranam, C.Sim, C.Song, Y.Wang","2015-03-20","Cheng Song/Ying Wang (song74@purdue.edu/wang763@purdue.edu)","","Kokusho 3/Hirosawa (1975)","0","Hirosawa, M., ""Past Experimental Results on Reinforced Concrete Shear Walls and Analysis on Them,"" Kenchiku Kenkyu Shiryo, No. 6, Building Research Institute, Ministry of Construction, Tokyo, March 1975, 279 pages. (in Japanese)","Kokusho_3-7","SI","400","430","0.9","145","16840","1","22","30","I","30","145","370","22","","","N","17.9","","0","5.9,21.2;5.9,15.4;15,3.1;24.1,14.1;24.1,12.3;35,3.1;55,3.1;75,3.1;95,3.1;115,3.1;135,3.1;155,3.1;175,3.1;195,3.1;215,3.1;235,3.1;255,3.1;275,3.1;295,3.1;315,3.1;335,3.1;355,3.1;375,3.1;395,3.1;405.9,12.3;405.9,14.1;415,3.1;424.1,15.4;424.1,21.2","407.0;323.4;323.4;407.0;323.4;323.4;323.4;323.4;323.4;323.4;323.4;323.4;323.4;323.4;323.4;323.4;323.4;323.4;323.4;323.4;323.4;323.4;323.4;323.4;323.4;407.0;323.4;323.4;407.0","","","323.4","","","401.8","","","","","","21","","","0.0073","0.0152","","0.0072","","375","1","U","C","1","365","0","","","0","Y","N","","","","","","","24696","0.5","0","","2","116000","",
"Past Experimental Results on Reinforced Concrete Shear Walls and Analysis on Them","Kokusho_3-8 (55)","Hirosawa, M.","Reinforced Concrete, Structural Walls","A.Puranam, C.Sim, C.Song, Y.Wang","2015-03-20","Cheng Song/Ying Wang (song74@purdue.edu/wang763@purdue.edu)","","Kokusho 3/Hirosawa (1975)","0","Hirosawa, M., ""Past Experimental Results on Reinforced Concrete Shear Walls and Analysis on Them,"" Kenchiku Kenkyu Shiryo, No. 6, Building Research Institute, Ministry of Construction, Tokyo, March 1975, 279 pages. (in Japanese)","Kokusho_3-8","SI","400","430","0.9","145","16840","1","22","30","I","30","145","370","22","","","N","16.8","","0","5.9,21.2;5.9,15.4;15,3.1;24.1,14.1;24.1,12.3;35,3.1;55,3.1;75,3.1;95,3.1;115,3.1;135,3.1;155,3.1;175,3.1;195,3.1;215,3.1;235,3.1;255,3.1;275,3.1;295,3.1;315,3.1;335,3.1;355,3.1;375,3.1;395,3.1;405.9,12.3;405.9,14.1;415,3.1;424.1,15.4;424.1,21.2","407.0;323.4;323.4;407.0;323.4;323.4;323.4;323.4;323.4;323.4;323.4;323.4;323.4;323.4;323.4;323.4;323.4;323.4;323.4;323.4;323.4;323.4;323.4;323.4;323.4;407.0;323.4;323.4;407.0","","","323.4","","","401.8","","","","","","21","","","0.0073","0.0152","","0.0072","","375","1","U","C","1","365","0","","","0","Y","N","","","","","","","25872","1.1","0","","1","118900","",
"Past Experimental Results on Reinforced Concrete Shear Walls and Analysis on Them","Kokusho_4-1 (56)","Hirosawa, M.","Reinforced Concrete, Structural Walls","A.Puranam, C.Sim, C.Song, Y.Wang","2015-03-20","Cheng Song/Ying Wang (song74@purdue.edu/wang763@purdue.edu)","","Kokusho 4/Hirosawa (1975)","0","Hirosawa, M., ""Past Experimental Results on Reinforced Concrete Shear Walls and Analysis on Them,"" Kenchiku Kenkyu Shiryo, No. 6, Building Research Institute, Ministry of Construction, Tokyo, March 1975, 279 pages. (in Japanese)","Kokusho_4-1","SI","365","430","0.8","145","17580","2","24","30","I","30","145","370","24","","","N","23.9","","0","5.9,21.2;5.9,15.4;15,3.1;24.1,14.1;24.1,12.3;35,3.1;65,3.1;95,3.1;125,3.1;155,3.1;185,3.1;215,3.1;245,3.1;275,3.1;305,3.1;335,3.1;365,3.1;395,3.1;405.9,12.3;405.9,14.1;415,3.1;424.1,15.4;424.1,21.2","407.0;323.4;323.4;407.0;323.4;323.4;323.4;323.4;323.4;323.4;323.4;323.4;323.4;323.4;323.4;323.4;323.4;323.4;323.4;407.0;323.4;323.4;407.0","","","323.4","","","401.8","","","","","","21","","","0.0045","0.0152","","0.0045","","340","1","U","C","1","365","0","","","0","Y","N","","","","","","","26558","0.6","0","","1","420000","",
"Past Experimental Results on Reinforced Concrete Shear Walls and Analysis on Them","Kokusho_4-2 (57)","Hirosawa, M.","Reinforced Concrete, Structural Walls","A.Puranam, C.Sim, C.Song, Y.Wang","2015-03-20","Cheng Song/Ying Wang (song74@purdue.edu/wang763@purdue.edu)","","Kokusho 4/Hirosawa (1975)","0","Hirosawa, M., ""Past Experimental Results on Reinforced Concrete Shear Walls and Analysis on Them,"" Kenchiku Kenkyu Shiryo, No. 6, Building Research Institute, Ministry of Construction, Tokyo, March 1975, 279 pages. (in Japanese)","Kokusho_4-2","SI","365","430","0.8","145","17210","2","23","30","I","30","145","370","23","","","N","16.2","","0","5.9,21.2;5.9,15.4;15,3.1;24.1,14.1;24.1,12.3;35,3.1;65,3.1;95,3.1;125,3.1;155,3.1;185,3.1;215,3.1;245,3.1;275,3.1;305,3.1;335,3.1;365,3.1;395,3.1;405.9,12.3;405.9,14.1;415,3.1;424.1,15.4;424.1,21.2","407.0;323.4;323.4;407.0;323.4;323.4;323.4;323.4;323.4;323.4;323.4;323.4;323.4;323.4;323.4;323.4;323.4;323.4;323.4;407.0;323.4;323.4;407.0","","","323.4","","","401.8","","","","","","21","","","0.0047","0.0152","","0.0047","","340","1","U","C","1","365","0","","","0","Y","N","","","","","","","26852","1.9","0","","2","349000","",
"Past Experimental Results on Reinforced Concrete Shear Walls and Analysis on Them","Kokusho_4-3 (58)","Hirosawa, M.","Reinforced Concrete, Structural Walls","A.Puranam, C.Sim, C.Song, Y.Wang","2015-03-20","Cheng Song/Ying Wang (song74@purdue.edu/wang763@purdue.edu)","","Kokusho 4/Hirosawa (1975)","0","Hirosawa, M., ""Past Experimental Results on Reinforced Concrete Shear Walls and Analysis on Them,"" Kenchiku Kenkyu Shiryo, No. 6, Building Research Institute, Ministry of Construction, Tokyo, March 1975, 279 pages. (in Japanese)","Kokusho_4-3","SI","365","430","0.8","145","17210","2","23","30","I","30","145","370","23","","","N","15.7","","0","5.9,21.2;5.9,15.4;15,3.1;24.1,14.1;24.1,12.3;35,3.1;65,3.1;95,3.1;125,3.1;155,3.1;185,3.1;215,3.1;245,3.1;275,3.1;305,3.1;335,3.1;365,3.1;395,3.1;405.9,12.3;405.9,14.1;415,3.1;424.1,15.4;424.1,21.2","407.0;323.4;323.4;407.0;323.4;323.4;323.4;323.4;323.4;323.4;323.4;323.4;323.4;323.4;323.4;323.4;323.4;323.4;323.4;407.0;323.4;323.4;407.0","","","323.4","","","401.8","","","","","","21","","","0.0048","0.0152","","0.0047","","340","1","U","C","1","365","0","","","0","Y","N","","","","","","","25872","0.8","0","","1","294000","",
"Past Experimental Results on Reinforced Concrete Shear Walls and Analysis on Them","Kokusho_4-4 (59)","Hirosawa, M.","Reinforced Concrete, Structural Walls","A.Puranam, C.Sim, C.Song, Y.Wang","2015-03-20","Cheng Song/Ying Wang (song74@purdue.edu/wang763@purdue.edu)","","Kokusho 4/Hirosawa (1975)","0","Hirosawa, M., ""Past Experimental Results on Reinforced Concrete Shear Walls and Analysis on Them,"" Kenchiku Kenkyu Shiryo, No. 6, Building Research Institute, Ministry of Construction, Tokyo, March 1975, 279 pages. (in Japanese)","Kokusho_4-4","SI","365","430","0.8","145","16470","2","21","30","I","30","145","370","21","","","N","16.4","","0","5.9,21.2;5.9,15.4;15,3.1;24.1,14.1;24.1,12.3;35,3.1;65,3.1;95,3.1;125,3.1;155,3.1;185,3.1;215,3.1;245,3.1;275,3.1;305,3.1;335,3.1;365,3.1;395,3.1;405.9,12.3;405.9,14.1;415,3.1;424.1,15.4;424.1,21.2","407.0;323.4;323.4;407.0;323.4;323.4;323.4;323.4;323.4;323.4;323.4;323.4;323.4;323.4;323.4;323.4;323.4;323.4;323.4;407.0;323.4;323.4;407.0","","","323.4","","","401.8","","","","","","21","","","0.0053","0.0152","","0.0051","","340","1","U","C","1","365","0","","","0","Y","N","","","","","","","24500","1","0","","1","175800","",
"Past Experimental Results on Reinforced Concrete Shear Walls and Analysis on Them","Kokusho_5-1 (60)","Hirosawa, M.","Reinforced Concrete, Structural Walls","A.Puranam, C.Sim, C.Song, Y.Wang","2015-03-20","Cheng Song/Ying Wang (song74@purdue.edu/wang763@purdue.edu)","","Kokusho 5/Hirosawa (1975)","0","Hirosawa, M., ""Past Experimental Results on Reinforced Concrete Shear Walls and Analysis on Them,"" Kenchiku Kenkyu Shiryo, No. 6, Building Research Institute, Ministry of Construction, Tokyo, March 1975, 279 pages. (in Japanese)","Kokusho_5-1","SI","230","420","0.5","60","13200","2","20","60","I","60","60","300","20","","","N","13.7","","","","342.6","","","","","","401.8","","","","","","10","","","0","0.0179","","0","","520","1","U","C","1","230","0","","","0","Y","N","","","","","","","36652","1.2","1","","1","209000","",
"Past Experimental Results on Reinforced Concrete Shear Walls and Analysis on Them","Kokusho_5-2 (61)","Hirosawa, M.","Reinforced Concrete, Structural Walls","A.Puranam, C.Sim, C.Song, Y.Wang","2015-03-20","Cheng Song/Ying Wang (song74@purdue.edu/wang763@purdue.edu)","","Kokusho 5/Hirosawa (1975)","0","Hirosawa, M., ""Past Experimental Results on Reinforced Concrete Shear Walls and Analysis on Them,"" Kenchiku Kenkyu Shiryo, No. 6, Building Research Institute, Ministry of Construction, Tokyo, March 1975, 279 pages. (in Japanese)","Kokusho_5-2","SI","230","420","0.5","60","13200","2","20","60","I","60","60","300","20","","","N","13.7","","0","7.4,25.1;30,14.1;52.6,25.1;75,3.1;105,3.1;135,3.1;165,3.1;195,3.1;225,3.1;255,3.1;285,3.1;315,3.1;345,3.1;367.4,25.1;390,14.1;412.6,25.1","342.6;342.6;342.6;323.4;323.4;323.4;323.4;323.4;323.4;323.4;323.4;323.4;323.4;342.6;342.6;342.6","","","323.4","","","401.8","","","","","","10","","","0.0052","0.0179","","0.0052","","520","1","U","C","1","230","0","","","0","Y","N","","","","","","","48706","0.8","0","","0","0","",
"Past Experimental Results on Reinforced Concrete Shear Walls and Analysis on Them","Kokusho_5-3 (66)","Hirosawa, M.","Reinforced Concrete, Structural Walls","A.Puranam, C.Sim, C.Song, Y.Wang","2015-03-20","Cheng Song/Ying Wang (song74@purdue.edu/wang763@purdue.edu)","","Kokusho 5/Hirosawa (1975)","0","Hirosawa, M., ""Past Experimental Results on Reinforced Concrete Shear Walls and Analysis on Them,"" Kenchiku Kenkyu Shiryo, No. 6, Building Research Institute, Ministry of Construction, Tokyo, March 1975, 279 pages. (in Japanese)","Kokusho_5-3","SI","230","420","0.5","60","13200","2","20","60","I","60","60","300","20","","","N","16.7","","","","294","","","","","","372.4","","","","","","10","","","0","0.0462","","0","","520","1","U","M","1","230","0","","","0","Y","N","","","","","","","35280","1.4","0","","0","0","1. Two different specimen label systems were used in the report. Kokusho 5-3 corresponds to 66 (not 62)./",
"Past Experimental Results on Reinforced Concrete Shear Walls and Analysis on Them","Kokusho_6-1 (62)","Hirosawa, M.","Reinforced Concrete, Structural Walls","A.Puranam, C.Sim, C.Song, Y.Wang","2015-03-20","Cheng Song/Ying Wang (song74@purdue.edu/wang763@purdue.edu)","","Kokusho 6/Hirosawa (1975)","0","Hirosawa, M., ""Past Experimental Results on Reinforced Concrete Shear Walls and Analysis on Them,"" Kenchiku Kenkyu Shiryo, No. 6, Building Research Institute, Ministry of Construction, Tokyo, March 1975, 279 pages. (in Japanese)","Kokusho_6-1","SI","360","420","0.9","60","13200","2","20","60","I","60","60","300","20","","","N","19.1","","","","334.3","","","","","","401.8","","","","","","10","","","0","0.0318","","0","","520","2","U","C","2","230","0","","","0","Y","N","","","","","","","37240","4","0","","0","0","1. Two different specimen label systems were used in the report. Kokusho 6-1 corresponds to 62./2. Multiple lateral loads were applied to the specimen./",
"Past Experimental Results on Reinforced Concrete Shear Walls and Analysis on Them","Kokusho_6-2 (63)","Hirosawa, M.","Reinforced Concrete, Structural Walls","A.Puranam, C.Sim, C.Song, Y.Wang","2015-03-20","Cheng Song/Ying Wang (song74@purdue.edu/wang763@purdue.edu)","","Kokusho 6/Hirosawa (1975)","0","Hirosawa, M., ""Past Experimental Results on Reinforced Concrete Shear Walls and Analysis on Them,"" Kenchiku Kenkyu Shiryo, No. 6, Building Research Institute, Ministry of Construction, Tokyo, March 1975, 279 pages. (in Japanese)","Kokusho_6-2","SI","360","420","0.9","60","13200","2","20","60","I","60","60","300","20","","","N","18","","","","334.3","","","","","","401.8","","","","","","10","","","0","0.0318","","0","","520","2","U","C","2","230","0","","","0","Y","N","","","","","","","37436","2.6","0","","0","0","1. Two different specimen label systems were used in the report. Kokusho 6-2 corresponds to 63./2. Multiple lateral loads were applied to the specimen./",
"Past Experimental Results on Reinforced Concrete Shear Walls and Analysis on Them","Kokusho_6-3 (64)","Hirosawa, M.","Reinforced Concrete, Structural Walls","A.Puranam, C.Sim, C.Song, Y.Wang","2015-03-20","Cheng Song/Ying Wang (song74@purdue.edu/wang763@purdue.edu)","","Kokusho 6/Hirosawa (1975)","0","Hirosawa, M., ""Past Experimental Results on Reinforced Concrete Shear Walls and Analysis on Them,"" Kenchiku Kenkyu Shiryo, No. 6, Building Research Institute, Ministry of Construction, Tokyo, March 1975, 279 pages. (in Japanese)","Kokusho_6-3","SI","360","420","0.9","60","13200","2","20","60","I","60","60","300","20","","","N","19.1","","0","7.4,25.1;7.4,14.1;22.1,25.1;37.1,25.1;52.1,25.1;75,3.1;105,3.1;135,3.1;165,3.1;195,3.1;225,3.1;255,3.1;285,3.1;315,3.1;345,3.1;367.6,25.1;382.6,25.1;397.6,25.1;412.6,14.1;412.6,25.1","334.3;334.3;334.3;334.3;334.3;323.4;323.4;323.4;323.4;323.4;323.4;323.4;323.4;323.4;323.4;334.3;334.3;334.3;334.3;334.3","","","323.4","","","401.8","","","","","","10","","","0.0052","0.0318","","0.0052","","520","2","U","C","2","230","0","","","0","Y","N","","","","","","","43120","4","0","","0","0","1. Two different specimen label systems were used in the report. Kokusho 6-3 corresponds to 64./2. Multiple lateral loads were applied to the specimen./",
"Past Experimental Results on Reinforced Concrete Shear Walls and Analysis on Them","Kokusho_6-4 (65)","Hirosawa, M.","Reinforced Concrete, Structural Walls","A.Puranam, C.Sim, C.Song, Y.Wang","2015-03-20","Cheng Song/Ying Wang (song74@purdue.edu/wang763@purdue.edu)","","Kokusho 6/Hirosawa (1975)","0","Hirosawa, M., ""Past Experimental Results on Reinforced Concrete Shear Walls and Analysis on Them,"" Kenchiku Kenkyu Shiryo, No. 6, Building Research Institute, Ministry of Construction, Tokyo, March 1975, 279 pages. (in Japanese)","Kokusho_6-4","SI","360","420","0.9","60","13200","2","20","60","I","60","60","300","20","","","N","18","","0","7.4,25.1;7.4,14.1;22.1,25.1;37.1,25.1;52.1,25.1;75,3.1;105,3.1;135,3.1;165,3.1;195,3.1;225,3.1;255,3.1;285,3.1;315,3.1;345,3.1;367.6,25.1;382.6,25.1;397.6,25.1;412.6,14.1;412.6,25.1","334.3;334.3;334.3;334.3;334.3;323.4;323.4;323.4;323.4;323.4;323.4;323.4;323.4;323.4;323.4;334.3;334.3;334.3;334.3;334.3","","","323.4","","","401.8","","","","","","7","","","0.0052","0.0318","","0.0052","","520","2","U","C","2","230","0","","","0","Y","N","","","","","","","48412","1.8","0","","0","0","1. Two different specimen label systems were used in the report. Kokusho 6-4 corresponds to 65./2. Multiple lateral loads were applied to the specimen./",
"Past Experimental Results on Reinforced Concrete Shear Walls and Analysis on Them","Kokusho_6-5 (67)","Hirosawa, M.","Reinforced Concrete, Structural Walls","A.Puranam, C.Sim, C.Song, Y.Wang","2015-03-20","Cheng Song/Ying Wang (song74@purdue.edu/wang763@purdue.edu)","","Kokusho 6/Hirosawa (1975)","0","Hirosawa, M., ""Past Experimental Results on Reinforced Concrete Shear Walls and Analysis on Them,"" Kenchiku Kenkyu Shiryo, No. 6, Building Research Institute, Ministry of Construction, Tokyo, March 1975, 279 pages. (in Japanese)","Kokusho_6-5","SI","360","420","0.9","60","13200","2","20","60","I","60","60","300","20","","","N","15.2","","","","294","","","","","","372.4","","","","","","7","","","0","0.0462","","0","","520","2","U","M","2","230","0","","","0","Y","N","","","","","","","34300","1.1","0","","1","288800","1. Two different specimen label systems were used in the report. Kokusho 6-5 corresponds to 67./2. Multiple lateral loads were applied to the specimen./",
"Past Experimental Results on Reinforced Concrete Shear Walls and Analysis on Them","Kokusho_6-6 (68)","Hirosawa, M.","Reinforced Concrete, Structural Walls","A.Puranam, C.Sim, C.Song, Y.Wang","2015-03-20","Cheng Song/Ying Wang (song74@purdue.edu/wang763@purdue.edu)","","Kokusho 6/Hirosawa (1975)","0","Hirosawa, M., ""Past Experimental Results on Reinforced Concrete Shear Walls and Analysis on Them,"" Kenchiku Kenkyu Shiryo, No. 6, Building Research Institute, Ministry of Construction, Tokyo, March 1975, 279 pages. (in Japanese)","Kokusho_6-6","SI","360","420","0.9","60","13200","2","20","60","I","60","60","300","20","","","N","15.2","","","","294","","","","","","372.4","","","","","","7","","","0","0.0462","","0","","520","2","U","M","2","230","0","","","0","Y","N","","","","","","","32340","1.7","1","","2","64680","1. Two different specimen label systems were used in the report. Kokusho 6-6 corresponds to 68./2. Multiple lateral loads were applied to the specimen./",
"Past Experimental Results on Reinforced Concrete Shear Walls and Analysis on Them","Kokusho_6-7 (69)","Hirosawa, M.","Reinforced Concrete, Structural Walls","A.Puranam, C.Sim, C.Song, Y.Wang","2015-03-20","Cheng Song/Ying Wang (song74@purdue.edu/wang763@purdue.edu)","","Kokusho 6/Hirosawa (1975)","0","Hirosawa, M., ""Past Experimental Results on Reinforced Concrete Shear Walls and Analysis on Them,"" Kenchiku Kenkyu Shiryo, No. 6, Building Research Institute, Ministry of Construction, Tokyo, March 1975, 279 pages. (in Japanese)","Kokusho_6-7","SI","360","420","0.9","60","13200","2","20","60","I","60","60","300","20","","","N","29.4","","","","294.0;372.4","","","372.4","","","372.4","","","","","","7","","","0.0026","0.0308","","0.0026","","520","2","U","M","2","230","0","","","0","Y","N","","","","","","","45080","3","0","","0","0","1. Two different specimen label systems were used in the report. Kokusho 6-7 corresponds to 69./2. Multiple lateral loads were applied to the specimen./",
"Past Experimental Results on Reinforced Concrete Shear Walls and Analysis on Them","Sugano_1-1 (70)","Hirosawa, M.","Reinforced Concrete, Structural Walls","A.Puranam, C.Sim, C.Song, Y.Wang","2015-03-20","Cheng Song/Ying Wang (song74@purdue.edu/wang763@purdue.edu)","Lucas Laughery (llaugher@purdue.edu)","Sugano 1/Hirosawa (1975)","1","Hirosawa, M., ""Past Experimental Results on Reinforced Concrete Shear Walls and Analysis on Them,"" Kenchiku Kenkyu Shiryo, No. 6, Building Research Institute, Ministry of Construction, Tokyo, March 1975, 279 pages. (in Japanese)","Sugano_1-1","SI","1325","2300","0.6","250","258200","1","74","250","I","250","250","1800","74","","","N","24.1","","0","30,796;125,398;220,398;350,28.3;550,28.3;750,28.3;950,28.3;1150,28.3;1350,28.3;1550,28.3;1750,28.3;1950,28.3;2080,398;2175,398;2270,796","418.5;418.5;418.5;544.9;544.9;544.9;544.9;544.9;544.9;544.9;544.9;544.9;418.5;418.5;418.5","","","548.8","","","544.9","","","","","","13","","","0.0018","0.0254","","0.0018","","1200","1","U","C","1","1325","0","","","0","Y","N","","","","","","","833000","4.8","3","","5","1816000","1. The test was reported as monotonic test in the paper. However, reported load-deflection curve presents the loading history of a cyclic test./",
"Past Experimental Results on Reinforced Concrete Shear Walls and Analysis on Them","Sugano_1-2 (71)","Hirosawa, M.","Reinforced Concrete, Structural Walls","A.Puranam, C.Sim, C.Song, Y.Wang","2015-03-20","Cheng Song/Ying Wang (song74@purdue.edu/wang763@purdue.edu)","Lucas Laughery (llaugher@purdue.edu)","Sugano 1/Hirosawa (1975)","1","Hirosawa, M., ""Past Experimental Results on Reinforced Concrete Shear Walls and Analysis on Them,"" Kenchiku Kenkyu Shiryo, No. 6, Building Research Institute, Ministry of Construction, Tokyo, March 1975, 279 pages. (in Japanese)","Sugano_1-2","SI","1325","2300","0.6","250","274400","1","83","250","I","250","250","1800","83","","","N","25.2","","0","30,796;125,398;220,398;350,12.6;550,12.6;750,12.6;950,12.6;1150,12.6;1350,12.6;1550,12.6;1750,12.6;1950,12.6;2080,398;2175,398;2270,796","418.5;418.5;418.5;460.6;460.6;460.6;460.6;460.6;460.6;460.6;460.6;460.6;418.5;418.5;418.5","","","460.6","","","544.9","","","","","","13","","","0.0007","0.0254","","0.0007","","1200","1","U","C","1","1325","0","","","0","Y","N","","","","","","","803600","5.3","3","","6","2548000","1. The test was reported as monotonic test in the paper. However, reported load-deflection curve presents the loading history of a cyclic test./",
"Past Experimental Results on Reinforced Concrete Shear Walls and Analysis on Them","Hirosawa_7-1 (72)","Hirosawa, M.","Reinforced Concrete, Structural Walls","A.Puranam, C.Sim, C.Song, Y.Wang","2015-03-20","Cheng Song/Ying Wang (song74@purdue.edu/wang763@purdue.edu)","","Hirosawa 7/Hirosawa (1975)","0","Hirosawa, M., ""Past Experimental Results on Reinforced Concrete Shear Walls and Analysis on Them,"" Kenchiku Kenkyu Shiryo, No. 6, Building Research Institute, Ministry of Construction, Tokyo, March 1975, 279 pages. (in Japanese)","Hirosawa_7-1","SI","1700","1700","1","160","272000","1","160","","R","1700","160","","","","","N","17.2","","0","37.5,574;85,574;132.5,398;318,127.2;451,127.2;584,127.2;717,127.2;850,127.2;983,127.2;1116,127.2;1249,127.2;1382,127.2;1567.5,398;1615,574;1662.5,574","376.3;376.3;376.3;406.7;406.7;406.7;406.7;406.7;406.7;406.7;406.7;406.7;376.3;376.3;376.3","","","419","","","419","","","","","","17","","","0.005","0.0568","","0.0026","","1700","1","U","C","1","1700","533120","","","0","N","N","","","","","","","808500","8.8","5","","16","651700","",
"Past Experimental Results on Reinforced Concrete Shear Walls and Analysis on Them","Hirosawa_7-2 (73)","Hirosawa, M.","Reinforced Concrete, Structural Walls","A.Puranam, C.Sim, C.Song, Y.Wang","2015-03-20","Cheng Song/Ying Wang (song74@purdue.edu/wang763@purdue.edu)","","Hirosawa 7/Hirosawa (1975)","0","Hirosawa, M., ""Past Experimental Results on Reinforced Concrete Shear Walls and Analysis on Them,"" Kenchiku Kenkyu Shiryo, No. 6, Building Research Institute, Ministry of Construction, Tokyo, March 1975, 279 pages. (in Japanese)","Hirosawa_7-2","SI","1700","1700","1","160","272000","1","160","","R","1700","160","","","","","N","20.8","","","","376.3;406.7","","","419","","","419","","","","","","17","","","0.005","0.0568","","0.0026","","1700","1","U","C","1","1700","533120","","","0","N","N","","","","","","","725200","8.6","4","","13","502700","",
"Past Experimental Results on Reinforced Concrete Shear Walls and Analysis on Them","Hirosawa_7-3 (74)","Hirosawa, M.","Reinforced Concrete, Structural Walls","A.Puranam, C.Sim, C.Song, Y.Wang","2015-03-20","Cheng Song/Ying Wang (song74@purdue.edu/wang763@purdue.edu)","","Hirosawa 7/Hirosawa (1975)","0","Hirosawa, M., ""Past Experimental Results on Reinforced Concrete Shear Walls and Analysis on Them,"" Kenchiku Kenkyu Shiryo, No. 6, Building Research Institute, Ministry of Construction, Tokyo, March 1975, 279 pages. (in Japanese)","Hirosawa_7-3","SI","1700","1700","1","160","272000","1","160","","R","1700","160","","","","","N","20.8","","","","376.3;406.7","","","421.3","","","421.3","","","","","","8","","","0.005","0.0568","","0.0057","","1700","1","U","C","1","1700","533120","","","0","N","N","","","","","","","813400","8.5","5","","10","415800","",
"Past Experimental Results on Reinforced Concrete Shear Walls and Analysis on Them","Hirosawa_7-4 (75)","Hirosawa, M.","Reinforced Concrete, Structural Walls","A.Puranam, C.Sim, C.Song, Y.Wang","2015-03-20","Cheng Song/Ying Wang (song74@purdue.edu/wang763@purdue.edu)","","Hirosawa 7/Hirosawa (1975)","0","Hirosawa, M., ""Past Experimental Results on Reinforced Concrete Shear Walls and Analysis on Them,"" Kenchiku Kenkyu Shiryo, No. 6, Building Research Institute, Ministry of Construction, Tokyo, March 1975, 279 pages. (in Japanese)","Hirosawa_7-4","SI","1700","1700","1","160","272000","1","160","","R","1700","160","","","","","N","13.7","","","","376.3;406.7","","","421.3","","","421.3","","","","","","8","","","0.005","0.0568","","0.0057","","1700","1","U","C","1","1700","533120","","","0","N","N","","","","","","","808500","8.7","6","","8","481090","",
"Past Experimental Results on Reinforced Concrete Shear Walls and Analysis on Them","Hirosawa_7-5 (76)","Hirosawa, M.","Reinforced Concrete, Structural Walls","A.Puranam, C.Sim, C.Song, Y.Wang","2015-03-20","Cheng Song/Ying Wang (song74@purdue.edu/wang763@purdue.edu)","","Hirosawa 7/Hirosawa (1975)","0","Hirosawa, M., ""Past Experimental Results on Reinforced Concrete Shear Walls and Analysis on Them,"" Kenchiku Kenkyu Shiryo, No. 6, Building Research Institute, Ministry of Construction, Tokyo, March 1975, 279 pages. (in Japanese)","Hirosawa_7-5","SI","1700","1700","1","160","272000","1","160","","R","1700","160","","","","","N","14.7","","","","376.3;406.7","","","414.9","","","414.9","","","","","","4","","","0.005","0.0568","","0.0108","","1700","1","U","C","1","1700","533120","","","0","N","N","","","","","","","803600","9","5","","21","395000","",
"Past Experimental Results on Reinforced Concrete Shear Walls and Analysis on Them","Hirosawa_7-6 (77)","Hirosawa, M.","Reinforced Concrete, Structural Walls","A.Puranam, C.Sim, C.Song, Y.Wang","2015-03-20","Cheng Song/Ying Wang (song74@purdue.edu/wang763@purdue.edu)","","Hirosawa 7/Hirosawa (1975)","0","Hirosawa, M., ""Past Experimental Results on Reinforced Concrete Shear Walls and Analysis on Them,"" Kenchiku Kenkyu Shiryo, No. 6, Building Research Institute, Ministry of Construction, Tokyo, March 1975, 279 pages. (in Japanese)","Hirosawa_7-6","SI","1700","1700","1","160","272000","1","160","","R","1700","160","","","","","N","18.3","","","","376.3;406.7","","","414.9","","","414.9","","","","","","4","","","0.005","0.0568","","0.0108","","1700","1","U","C","1","1700","533120","","","0","N","N","","","","","","","911400","17.1","7","","17","412700","",
"Past Experimental Results on Reinforced Concrete Shear Walls and Analysis on Them","Hirosawa_8-1 (78)","Hirosawa, M.","Reinforced Concrete, Structural Walls","A.Puranam, C.Sim, C.Song, Y.Wang","2015-03-20","Cheng Song/Ying Wang (song74@purdue.edu/wang763@purdue.edu)","","Hirosawa 8/Hirosawa (1975)","0","Hirosawa, M., ""Past Experimental Results on Reinforced Concrete Shear Walls and Analysis on Them,"" Kenchiku Kenkyu Shiryo, No. 6, Building Research Institute, Ministry of Construction, Tokyo, March 1975, 279 pages. (in Japanese)","Hirosawa_8-1","SI","1700","1700","1","160","272000","1","160","","R","1700","160","","","","","N","20.8","","","","382.0;406.7","","","420.4","","","420.4","","","","","","15","","","0.005","0.0251","","0.0061","","1700","1","U","C","1","1700","533120","","","0","N","N","","","","","","","686000","34","13","","33","311600","",
"Past Experimental Results on Reinforced Concrete Shear Walls and Analysis on Them","Hirosawa_8-2 (79)","Hirosawa, M.","Reinforced Concrete, Structural Walls","A.Puranam, C.Sim, C.Song, Y.Wang","2015-03-20","Cheng Song/Ying Wang (song74@purdue.edu/wang763@purdue.edu)","","Hirosawa 8/Hirosawa (1975)","0","Hirosawa, M., ""Past Experimental Results on Reinforced Concrete Shear Walls and Analysis on Them,"" Kenchiku Kenkyu Shiryo, No. 6, Building Research Institute, Ministry of Construction, Tokyo, March 1975, 279 pages. (in Japanese)","Hirosawa_8-2","SI","1700","1700","1","160","272000","1","160","","R","1700","160","","","","","N","13.7","","","","382.0;406.7","","","420.4","","","420.4","","","","","","15","","","0.005","0.0251","","0.0061","","1700","1","U","C","1","1700","533120","","","0","N","N","","","","","","","617400","8.5","5","","8","307000","",
"Past Experimental Results on Reinforced Concrete Shear Walls and Analysis on Them","Hirosawa_8-3 (80)","Hirosawa, M.","Reinforced Concrete, Structural Walls","A.Puranam, C.Sim, C.Song, Y.Wang","2015-03-20","Cheng Song/Ying Wang (song74@purdue.edu/wang763@purdue.edu)","","Hirosawa 8/Hirosawa (1975)","0","Hirosawa, M., ""Past Experimental Results on Reinforced Concrete Shear Walls and Analysis on Them,"" Kenchiku Kenkyu Shiryo, No. 6, Building Research Institute, Ministry of Construction, Tokyo, March 1975, 279 pages. (in Japanese)","Hirosawa_8-3","SI","1700","1700","1","160","272000","1","160","","R","1700","160","","","","","N","14.7","","","","382.0;406.7","","","414.9","","","414.9","","","","","","7","","","0.005","0.0251","","0.0108","","1700","1","U","C","1","1700","533120","","","0","N","N","","","","","","","705600","34.2","8","","33","272000","",
"Past Experimental Results on Reinforced Concrete Shear Walls and Analysis on Them","Hirosawa_8-4 (81)","Hirosawa, M.","Reinforced Concrete, Structural Walls","A.Puranam, C.Sim, C.Song, Y.Wang","2015-03-20","Cheng Song/Ying Wang (song74@purdue.edu/wang763@purdue.edu)","","Hirosawa 8/Hirosawa (1975)","0","Hirosawa, M., ""Past Experimental Results on Reinforced Concrete Shear Walls and Analysis on Them,"" Kenchiku Kenkyu Shiryo, No. 6, Building Research Institute, Ministry of Construction, Tokyo, March 1975, 279 pages. (in Japanese)","Hirosawa_8-4","SI","1700","1700","1","160","272000","1","160","","R","1700","160","","","","","N","18.3","","","","382.0;406.7","","","414.9","","","414.9","","","","","","7","","","0.005","0.0251","","0.0108","","1700","1","U","C","1","1700","533120","","","0","N","N","","","","","","","759500","30.5","8","","32","270000","",
"Past Experimental Results on Reinforced Concrete Shear Walls and Analysis on Them","Hirosawa_9-1 (82)","Hirosawa, M.","Reinforced Concrete, Structural Walls","A.Puranam, C.Sim, C.Song, Y.Wang","2015-03-20","Cheng Song/Ying Wang (song74@purdue.edu/wang763@purdue.edu)","","Hirosawa 9/Hirosawa (1975)","0","Hirosawa, M., ""Past Experimental Results on Reinforced Concrete Shear Walls and Analysis on Them,"" Kenchiku Kenkyu Shiryo, No. 6, Building Research Institute, Ministry of Construction, Tokyo, March 1975, 279 pages. (in Japanese)","Hirosawa_9-1","SI","1700","850","2","160","136000","1","160","","R","850","160","","","","","N","20.8","","","","380.1;406.7","","","421.3","","","421.3","","","","","","7","","","0.004","0.0991","","0.0057","","1700","1","U","C","1","1700","266560","","","0","N","N","","","","","","","320950","33.4","10","","36","61700","",
"Past Experimental Results on Reinforced Concrete Shear Walls and Analysis on Them","Hirosawa_9-2 (83)","Hirosawa, M.","Reinforced Concrete, Structural Walls","A.Puranam, C.Sim, C.Song, Y.Wang","2015-03-20","Cheng Song/Ying Wang (song74@purdue.edu/wang763@purdue.edu)","","Hirosawa 9/Hirosawa (1975)","0","Hirosawa, M., ""Past Experimental Results on Reinforced Concrete Shear Walls and Analysis on Them,"" Kenchiku Kenkyu Shiryo, No. 6, Building Research Institute, Ministry of Construction, Tokyo, March 1975, 279 pages. (in Japanese)","Hirosawa_9-2","SI","1700","850","2","160","136000","1","160","","R","850","160","","","","","N","17.8","","","","380.1;406.7","","","421.3","","","421.3","","","","","","7","","","0.004","0.0991","","0.0057","","1700","1","U","C","1","1700","266560","","","0","N","N","","","","","","","333200","33.4","12","","34","53400","",
