Repository: SpinoWeb/Shear-Wall-Failure-Mode

File: ACI_445B_Shear_Wall_Database.csv (part 9 of 15)
"Past Experimental Results on Reinforced Concrete Shear Walls and Analysis on Them","Hirosawa_9-3 (84)","Hirosawa, M.","Reinforced Concrete, Structural Walls","A.Puranam, C.Sim, C.Song, Y.Wang","2015-03-20","Cheng Song/Ying Wang (song74@purdue.edu/wang763@purdue.edu)","","Hirosawa 9/Hirosawa (1975)","0","Hirosawa, M., ""Past Experimental Results on Reinforced Concrete Shear Walls and Analysis on Them,"" Kenchiku Kenkyu Shiryo, No. 6, Building Research Institute, Ministry of Construction, Tokyo, March 1975, 279 pages. (in Japanese)","Hirosawa_9-3","SI","1700","850","2","160","136000","1","160","","R","850","160","","","","","N","17.8","","","","377.3;406.7","","","414.9","","","414.9","","","","","","3","","","0.004","0.0844","","0.0108","","1700","1","U","C","1","1700","266560","","","0","N","N","","","","","","","323400","34.4","10","","34","53900","",
"Past Experimental Results on Reinforced Concrete Shear Walls and Analysis on Them","Hirosawa_9-4 (85)","Hirosawa, M.","Reinforced Concrete, Structural Walls","A.Puranam, C.Sim, C.Song, Y.Wang","2015-03-20","Cheng Song/Ying Wang (song74@purdue.edu/wang763@purdue.edu)","","Hirosawa 9/Hirosawa (1975)","0","Hirosawa, M., ""Past Experimental Results on Reinforced Concrete Shear Walls and Analysis on Them,"" Kenchiku Kenkyu Shiryo, No. 6, Building Research Institute, Ministry of Construction, Tokyo, March 1975, 279 pages. (in Japanese)","Hirosawa_9-4","SI","1700","850","2","160","136000","1","160","","R","850","160","","","","","N","20.8","","","","377.3;406.7","","","414.9","","","414.9","","","","","","3","","","0.004","0.0844","","0.0108","","1700","1","U","C","1","1700","266560","","","0","N","N","","","","","","","367500","65.3","9","","33","67500","",
"Past Experimental Results on Reinforced Concrete Shear Walls and Analysis on Them","Hirosawa_10-1 (86)","Hirosawa, M.","Reinforced Concrete, Structural Walls","A.Puranam, C.Sim, C.Song, Y.Wang","2015-03-20","Cheng Song/Ying Wang (song74@purdue.edu/wang763@purdue.edu)","","Hirosawa 10/Hirosawa (1975)","0","Hirosawa, M., ""Past Experimental Results on Reinforced Concrete Shear Walls and Analysis on Them,"" Kenchiku Kenkyu Shiryo, No. 6, Building Research Institute, Ministry of Construction, Tokyo, March 1975, 279 pages. (in Japanese)","Hirosawa_10-1","SI","1700","1700","1","600","316000","1","160","","G","","","","","800,160;100,600;800,160","","N","23.2","","","","389.1;483.1","","","487.1","","","487.1","","","","","","4","","","0.0071","0.021","","0.0128","","1700","1","U","M","1","1700","533120","","","0","N","N","","","","","","","710500","34","7","","34","89000","",
"Past Experimental Results on Reinforced Concrete Shear Walls and Analysis on Them","Hirosawa_10-2 (87)","Hirosawa, M.","Reinforced Concrete, Structural Walls","A.Puranam, C.Sim, C.Song, Y.Wang","2015-03-20","Cheng Song/Ying Wang (song74@purdue.edu/wang763@purdue.edu)","","Hirosawa 10/Hirosawa (1975)","0","Hirosawa, M., ""Past Experimental Results on Reinforced Concrete Shear Walls and Analysis on Them,"" Kenchiku Kenkyu Shiryo, No. 6, Building Research Institute, Ministry of Construction, Tokyo, March 1975, 279 pages. (in Japanese)","Hirosawa_10-2","SI","1700","1700","1","600","316000","1","160","","G","","","","","800,160;100,600;800,160","","N","23.2","","","","389.1;483.1","","","487.1","","","487.1","","","","","","4","","","0.0071","0.021","","0.0128","","1700","1","U","M","1","1700","533120","","","0","N","N","","","","","","","720300","28","7","","35","150000","",
"Past Experimental Results on Reinforced Concrete Shear Walls and Analysis on Them","Hirosawa_10-3 (88)","Hirosawa, M.","Reinforced Concrete, Structural Walls","A.Puranam, C.Sim, C.Song, Y.Wang","2015-03-20","Cheng Song/Ying Wang (song74@purdue.edu/wang763@purdue.edu)","","Hirosawa 10/Hirosawa (1975)","0","Hirosawa, M., ""Past Experimental Results on Reinforced Concrete Shear Walls and Analysis on Them,"" Kenchiku Kenkyu Shiryo, No. 6, Building Research Institute, Ministry of Construction, Tokyo, March 1975, 279 pages. (in Japanese)","Hirosawa_10-3","SI","1700","1700","1","600","316000","1","160","","G","","","","","800,160;100,600;800,160","","N","21","","","","389.1;436.1","","","436.1","","","436.1","","","","","","3","","","0.0071","0.021","","0.0111","","1700","1","U","M","1","1700","533120","","","0","N","N","","","","","","","637000","27","5","","33","140000","",
"Past Experimental Results on Reinforced Concrete Shear Walls and Analysis on Them","Hirosawa_10-4 (89)","Hirosawa, M.","Reinforced Concrete, Structural Walls","A.Puranam, C.Sim, C.Song, Y.Wang","2015-03-20","Cheng Song/Ying Wang (song74@purdue.edu/wang763@purdue.edu)","","Hirosawa 10/Hirosawa (1975)","0","Hirosawa, M., ""Past Experimental Results on Reinforced Concrete Shear Walls and Analysis on Them,"" Kenchiku Kenkyu Shiryo, No. 6, Building Research Institute, Ministry of Construction, Tokyo, March 1975, 279 pages. (in Japanese)","Hirosawa_10-4","SI","1700","1700","1","600","316000","1","160","","G","","","","","800,160;100,600;800,160","","N","21","","","","389.1;436.1","","","436.1","","","436.1","","","","","","3","","","0.0071","0.021","","0.0111","","1700","1","U","M","1","1700","533120","","","0","N","N","","","","","","","656600","34","4","","35","209000","",
"Past Experimental Results on Reinforced Concrete Shear Walls and Analysis on Them","Hirosawa_11-1 (90)","Hirosawa, M.","Reinforced Concrete, Structural Walls","A.Puranam, C.Sim, C.Song, Y.Wang","2015-03-20","Cheng Song/Ying Wang (song74@purdue.edu/wang763@purdue.edu)","","Hirosawa 11/Hirosawa (1975)","0","Hirosawa, M., ""Past Experimental Results on Reinforced Concrete Shear Walls and Analysis on Them,"" Kenchiku Kenkyu Shiryo, No. 6, Building Research Institute, Ministry of Construction, Tokyo, March 1975, 279 pages. (in Japanese)","Hirosawa_11-1","SI","1700","1700","1","700","290000","1","100","","G","","","","","550,100;100,700;400,100;100,700;550,100","","N","24.1","","","","487.1;412.6","","","487.1","","","","","","","","","0","","","0.0191","0.0084","","0.0081","","1700","1","U","M","1","1700","428260","","","0","N","N","","","","","","","455700","8.5","5","","17","142600","",
"Past Experimental Results on Reinforced Concrete Shear Walls and Analysis on Them","Hirosawa_11-2 (91)","Hirosawa, M.","Reinforced Concrete, Structural Walls","A.Puranam, C.Sim, C.Song, Y.Wang","2015-03-20","Cheng Song/Ying Wang (song74@purdue.edu/wang763@purdue.edu)","","Hirosawa 11/Hirosawa (1975)","0","Hirosawa, M., ""Past Experimental Results on Reinforced Concrete Shear Walls and Analysis on Them,"" Kenchiku Kenkyu Shiryo, No. 6, Building Research Institute, Ministry of Construction, Tokyo, March 1975, 279 pages. (in Japanese)","Hirosawa_11-2","SI","1700","1700","1","700","290000","1","100","","G","","","","","550,100;100,700;400,100;100,700;550,100","","N","24.1","","","","487.1;412.6","","","487.1","","","","","","","","","0","","","0.0191","0.0084","","0.0081","","1700","1","U","M","1","1700","428260","","","0","N","N","","","","","","","431200","17","6","","17","109700","",
"Past Experimental Results on Reinforced Concrete Shear Walls and Analysis on Them","Hirosawa_11-3 (92)","Hirosawa, M.","Reinforced Concrete, Structural Walls","A.Puranam, C.Sim, C.Song, Y.Wang","2015-03-20","Cheng Song/Ying Wang (song74@purdue.edu/wang763@purdue.edu)","","Hirosawa 11/Hirosawa (1975)","0","Hirosawa, M., ""Past Experimental Results on Reinforced Concrete Shear Walls and Analysis on Them,"" Kenchiku Kenkyu Shiryo, No. 6, Building Research Institute, Ministry of Construction, Tokyo, March 1975, 279 pages. (in Japanese)","Hirosawa_11-3","SI","1700","1700","1","700","290000","1","100","","G","","","","","550,100;100,700;400,100;100,700;550,100","","N","22.1","","","","424.3;435.1","","","487.1","","","","","","","","","0","","","0.0106","0.0186","","0.0081","","1700","1","U","M","1","1700","428260","","","0","N","N","","","","","","","588000","26","6","","35","162000","",
"Past Experimental Results on Reinforced Concrete Shear Walls and Analysis on Them","Hirosawa_11-4 (93)","Hirosawa, M.","Reinforced Concrete, Structural Walls","A.Puranam, C.Sim, C.Song, Y.Wang","2015-03-20","Cheng Song/Ying Wang (song74@purdue.edu/wang763@purdue.edu)","","Hirosawa 11/Hirosawa (1975)","0","Hirosawa, M., ""Past Experimental Results on Reinforced Concrete Shear Walls and Analysis on Them,"" Kenchiku Kenkyu Shiryo, No. 6, Building Research Institute, Ministry of Construction, Tokyo, March 1975, 279 pages. (in Japanese)","Hirosawa_11-4","SI","1700","1700","1","700","290000","1","100","","G","","","","","550,100;100,700;400,100;100,700;550,100","","N","22.1","","","","424.3;435.1","","","487.1","","","","","","","","","0","","","0.0106","0.0186","","0.0081","","1700","1","U","M","1","1700","428260","","","0","N","N","","","","","","","602700","34","8","","35","196000","",
"Past Experimental Results on Reinforced Concrete Shear Walls and Analysis on Them","Tanabe_1-1 (94)","Hirosawa, M.","Reinforced Concrete, Structural Walls","A.Puranam, C.Sim, C.Song, Y.Wang","2015-03-20","Cheng Song/Ying Wang (song74@purdue.edu/wang763@purdue.edu)","","Tanabe 1/Hirosawa (1975)","0","Hirosawa, M., ""Past Experimental Results on Reinforced Concrete Shear Walls and Analysis on Them,"" Kenchiku Kenkyu Shiryo, No. 6, Building Research Institute, Ministry of Construction, Tokyo, March 1975, 279 pages. (in Japanese)","Tanabe_1-1","SI","330","420","0.8","60","7800","1","10","60","I","60","40","300","10","","","N","63.4","","","","315.6","","","","","","294","","","","","","4","","","0","0.0682","","0","","330","1","U","M","1","330","0","","","0","Y","N","","","","","","","14602","0.8","0","","0","0","",
"Past Experimental Results on Reinforced Concrete Shear Walls and Analysis on Them","Tanabe_1-2 (95)","Hirosawa, M.","Reinforced Concrete, Structural Walls","A.Puranam, C.Sim, C.Song, Y.Wang","2015-03-20","Cheng Song/Ying Wang (song74@purdue.edu/wang763@purdue.edu)","","Tanabe 1/Hirosawa (1975)","0","Hirosawa, M., ""Past Experimental Results on Reinforced Concrete Shear Walls and Analysis on Them,"" Kenchiku Kenkyu Shiryo, No. 6, Building Research Institute, Ministry of Construction, Tokyo, March 1975, 279 pages. (in Japanese)","Tanabe_1-2","SI","330","420","0.8","60","10800","1","20","60","I","60","40","300","20","","","N","63.4","","","","315.6","","","","","","294","","","","","","4","","","0","0.0682","","0","","330","1","U","M","1","330","0","","","0","Y","N","","","","","","","38612","1.1","0","","0","0","",
"Past Experimental Results on Reinforced Concrete Shear Walls and Analysis on Them","Tanabe_1-3 (96)","Hirosawa, M.","Reinforced Concrete, Structural Walls","A.Puranam, C.Sim, C.Song, Y.Wang","2015-03-20","Cheng Song/Ying Wang (song74@purdue.edu/wang763@purdue.edu)","","Tanabe 1/Hirosawa (1975)","0","Hirosawa, M., ""Past Experimental Results on Reinforced Concrete Shear Walls and Analysis on Them,"" Kenchiku Kenkyu Shiryo, No. 6, Building Research Institute, Ministry of Construction, Tokyo, March 1975, 279 pages. (in Japanese)","Tanabe_1-3","SI","330","420","0.8","42","16800","1","40","42","I","42","40","336","40","","","N","63.4","","","","315.6","","","","","","294","","","","","","4","","","0","0.0975","","0","","330","1","U","M","1","330","0","","","0","Y","N","","","","","","","50372","1.9","0","","0","0","",
"Past Experimental Results on Reinforced Concrete Shear Walls and Analysis on Them","Tanabe_2-1 (97)","Hirosawa, M.","Reinforced Concrete, Structural Walls","A.Puranam, C.Sim, C.Song, Y.Wang","2015-03-20","Cheng Song/Ying Wang (song74@purdue.edu/wang763@purdue.edu)","","Tanabe 2/Hirosawa (1975)","0","Hirosawa, M., ""Past Experimental Results on Reinforced Concrete Shear Walls and Analysis on Them,"" Kenchiku Kenkyu Shiryo, No. 6, Building Research Institute, Ministry of Construction, Tokyo, March 1975, 279 pages. (in Japanese)","Tanabe_2-1","SI","480","570","0.8","60","16200","1","20","60","I","60","60","450","20","","","N","32","","","","367.5","","","","","","294","","","","","","4","","","0","0.047","","0","","480","1","U","M","1","480","0","","","0","Y","N","","","","","","","31360","1.9","0","","0","0","",
"Past Experimental Results on Reinforced Concrete Shear Walls and Analysis on Them","Tanabe_2-2 (98)","Hirosawa, M.","Reinforced Concrete, Structural Walls","A.Puranam, C.Sim, C.Song, Y.Wang","2015-03-20","Cheng Song/Ying Wang (song74@purdue.edu/wang763@purdue.edu)","","Tanabe 2/Hirosawa (1975)","0","Hirosawa, M., ""Past Experimental Results on Reinforced Concrete Shear Walls and Analysis on Them,"" Kenchiku Kenkyu Shiryo, No. 6, Building Research Institute, Ministry of Construction, Tokyo, March 1975, 279 pages. (in Japanese)","Tanabe_2-2","SI","480","570","0.8","60","20700","1","30","60","I","60","60","450","30","","","N","32.1","","","","367.5","","","","","","294","","","","","","4","","","0","0.047","","0","","480","1","U","M","1","480","0","","","0","Y","N","","","","","","","39200","0.9","0","","0","0","",
"Past Experimental Results on Reinforced Concrete Shear Walls and Analysis on Them","Tanabe_2-3 (99)","Hirosawa, M.","Reinforced Concrete, Structural Walls","A.Puranam, C.Sim, C.Song, Y.Wang","2015-03-20","Cheng Song/Ying Wang (song74@purdue.edu/wang763@purdue.edu)","","Tanabe 2/Hirosawa (1975)","0","Hirosawa, M., ""Past Experimental Results on Reinforced Concrete Shear Walls and Analysis on Them,"" Kenchiku Kenkyu Shiryo, No. 6, Building Research Institute, Ministry of Construction, Tokyo, March 1975, 279 pages. (in Japanese)","Tanabe_2-3","SI","480","570","0.8","60","25200","1","40","60","I","60","60","450","40","","","N","33.3","","","","367.5","","","","","","294","","","","","","4","","","0","0.047","","0","","480","1","U","M","1","480","0","","","0","Y","N","","","","","","","58780","1.3","0","","0","0","",
"Past Experimental Results on Reinforced Concrete Shear Walls and Analysis on Them","Tanabe_2-4 (100)","Hirosawa, M.","Reinforced Concrete, Structural Walls","A.Puranam, C.Sim, C.Song, Y.Wang","2015-03-20","Cheng Song/Ying Wang (song74@purdue.edu/wang763@purdue.edu)","","Tanabe 2/Hirosawa (1975)","0","Hirosawa, M., ""Past Experimental Results on Reinforced Concrete Shear Walls and Analysis on Them,"" Kenchiku Kenkyu Shiryo, No. 6, Building Research Institute, Ministry of Construction, Tokyo, March 1975, 279 pages. (in Japanese)","Tanabe_2-4","SI","480","570","0.8","60","11700","1","10","60","I","60","60","450","10","","","N","31.9","","","","367.5;284.2","","","284.2","","","294","","","","","","4","","","0.0367","0.047","","0.0367","","480","1","U","M","1","480","0","","","0","Y","N","","","","","","","46050","3","0","","0","0","",
"Past Experimental Results on Reinforced Concrete Shear Walls and Analysis on Them","Tanabe_2-5 (101)","Hirosawa, M.","Reinforced Concrete, Structural Walls","A.Puranam, C.Sim, C.Song, Y.Wang","2015-03-20","Cheng Song/Ying Wang (song74@purdue.edu/wang763@purdue.edu)","Leslie Sneed (sneedlh@mst.edu)","Tanabe 2/Hirosawa (1975)","1","Hirosawa, M., ""Past Experimental Results on Reinforced Concrete Shear Walls and Analysis on Them,"" Kenchiku Kenkyu Shiryo, No. 6, Building Research Institute, Ministry of Construction, Tokyo, March 1975, 279 pages. (in Japanese)","Tanabe_2-5","SI","480","570","0.8","60","16200","1","20","60","I","60","60","450","20","","","N","34.3","","0","10.5,113.1;49.5,56.5;67.5,5.5;82.5,5.5;97.5,5.5;112.5,5.5;127.5,5.5;142.5,5.5;157.5,5.5;172.5,5.5;187.5,5.5;202.5,5.5;217.5,5.5;232.5,5.5;247.5,5.5;262.5,5.5;277.5,5.5;292.5,5.5;307.5,5.5;322.5,5.5;337.5,5.5;352.5,5.5;367.5,5.5;382.5,5.5;397.5,5.5;412.5,5.5;427.5,5.5;442.5,5.5;457.5,5.5;472.5,5.5;487.5,5.5;502.5,5.5;520.5,56.5;559.5,113.1","367.5;367.5;284.2;284.2;284.2;284.2;284.2;284.2;284.2;284.2;284.2;284.2;284.2;284.2;284.2;284.2;284.2;284.2;284.2;284.2;284.2;284.2;284.2;284.2;284.2;284.2;284.2;284.2;284.2;284.2;284.2;284.2;367.5;367.5","","","284.2","","","294","","","","","","4","","","0.0183","0.047","","0.0183","","480","1","U","M","1","480","0","","","0","Y","N","","","","","","","62720","1.9","0","","0","0","",
"Past Experimental Results on Reinforced Concrete Shear Walls and Analysis on Them","Tanabe_2-6 (102)","Hirosawa, M.","Reinforced Concrete, Structural Walls","A.Puranam, C.Sim, C.Song, Y.Wang","2015-03-20","Cheng Song/Ying Wang (song74@purdue.edu/wang763@purdue.edu)","Leslie Sneed (sneedlh@mst.edu)","Tanabe 2/Hirosawa (1975)","1","Hirosawa, M., ""Past Experimental Results on Reinforced Concrete Shear Walls and Analysis on Them,"" Kenchiku Kenkyu Shiryo, No. 6, Building Research Institute, Ministry of Construction, Tokyo, March 1975, 279 pages. (in Japanese)","Tanabe_2-6","SI","480","570","0.8","60","16200","1","20","60","I","60","60","450","20","","","N","30.1","","0","10.5,113.1;49.5,56.5;67.5,5.5;82.5,5.5;97.5,5.5;112.5,5.5;127.5,5.5;142.5,5.5;157.5,5.5;172.5,5.5;187.5,5.5;202.5,5.5;217.5,5.5;232.5,5.5;247.5,5.5;262.5,5.5;277.5,5.5;292.5,5.5;307.5,5.5;322.5,5.5;337.5,5.5;352.5,5.5;367.5,5.5;382.5,5.5;397.5,5.5;412.5,5.5;427.5,5.5;442.5,5.5;457.5,5.5;472.5,5.5;487.5,5.5;502.5,5.5;520.5,56.5;559.5,113.1","367.5;367.5;284.2;284.2;284.2;284.2;284.2;284.2;284.2;284.2;284.2;284.2;284.2;284.2;284.2;284.2;284.2;284.2;284.2;284.2;284.2;284.2;284.2;284.2;284.2;284.2;284.2;284.2;284.2;284.2;284.2;284.2;367.5;367.5","","","284.2","","","294","","","","","","4","","","0.0183","0.047","","0.0183","","480","1","U","M","1","480","0","","","0","Y","N","","","","","","","74480","1.9","0","","0","0","",
"Past Experimental Results on Reinforced Concrete Shear Walls and Analysis on Them","Tanabe_2-7 (103)","Hirosawa, M.","Reinforced Concrete, Structural Walls","A.Puranam, C.Sim, C.Song, Y.Wang","2015-03-20","Cheng Song/Ying Wang (song74@purdue.edu/wang763@purdue.edu)","Leslie Sneed (sneedlh@mst.edu)","Tanabe 2/Hirosawa (1975)","1","Hirosawa, M., ""Past Experimental Results on Reinforced Concrete Shear Walls and Analysis on Them,"" Kenchiku Kenkyu Shiryo, No. 6, Building Research Institute, Ministry of Construction, Tokyo, March 1975, 279 pages. (in Japanese)","Tanabe_2-7","SI","480","570","0.8","60","16200","1","20","60","I","60","60","450","20","","","N","34.9","","0","10.5,113.1;49.5,56.5;67.5,5.5;82.5,5.5;97.5,5.5;112.5,5.5;127.5,5.5;142.5,5.5;157.5,5.5;172.5,5.5;187.5,5.5;202.5,5.5;217.5,5.5;232.5,5.5;247.5,5.5;262.5,5.5;277.5,5.5;292.5,5.5;307.5,5.5;322.5,5.5;337.5,5.5;352.5,5.5;367.5,5.5;382.5,5.5;397.5,5.5;412.5,5.5;427.5,5.5;442.5,5.5;457.5,5.5;472.5,5.5;487.5,5.5;502.5,5.5;520.5,56.5;559.5,113.1","367.5;367.5;284.2;284.2;284.2;284.2;284.2;284.2;284.2;284.2;284.2;284.2;284.2;284.2;284.2;284.2;284.2;284.2;284.2;284.2;284.2;284.2;284.2;284.2;284.2;284.2;284.2;284.2;284.2;284.2;284.2;284.2;367.5;367.5","","","284.2","","","294","","","","","","4","","","0.0183","0.047","","0.0183","","480","1","U","M","1","480","0","","","0","Y","N","","","","","","","62720","1.9","0","","0","0","",
"Past Experimental Results on Reinforced Concrete Shear Walls and Analysis on Them","Tanabe_2-8 (104)","Hirosawa, M.","Reinforced Concrete, Structural Walls","A.Puranam, C.Sim, C.Song, Y.Wang","2015-03-20","Cheng Song/Ying Wang (song74@purdue.edu/wang763@purdue.edu)","","Tanabe 2/Hirosawa (1975)","0","Hirosawa, M., ""Past Experimental Results on Reinforced Concrete Shear Walls and Analysis on Them,"" Kenchiku Kenkyu Shiryo, No. 6, Building Research Institute, Ministry of Construction, Tokyo, March 1975, 279 pages. (in Japanese)","Tanabe_2-8","SI","480","570","0.8","60","20700","1","30","60","I","60","60","450","30","","","N","35.6","","0","10.5,113.1;49.5,56.5;67.5,5.5;82.5,5.5;97.5,5.5;112.5,5.5;127.5,5.5;142.5,5.5;157.5,5.5;172.5,5.5;187.5,5.5;202.5,5.5;217.5,5.5;232.5,5.5;247.5,5.5;262.5,5.5;277.5,5.5;292.5,5.5;307.5,5.5;322.5,5.5;337.5,5.5;352.5,5.5;367.5,5.5;382.5,5.5;397.5,5.5;412.5,5.5;427.5,5.5;442.5,5.5;457.5,5.5;472.5,5.5;487.5,5.5;502.5,5.5;520.5,56.5;559.5,113.1","367.5;367.5;284.2;284.2;284.2;284.2;284.2;284.2;284.2;284.2;284.2;284.2;284.2;284.2;284.2;284.2;284.2;284.2;284.2;284.2;284.2;284.2;284.2;284.2;284.2;284.2;284.2;284.2;284.2;284.2;284.2;284.2;367.5;367.5","","","284.2","","","294","","","","","","4","","","0.0122","0.047","","0.0122","","480","1","U","M","1","480","0","","","0","Y","N","","","","","","","94080","3.2","0","","0","0","",
"Past Experimental Results on Reinforced Concrete Shear Walls and Analysis on Them","Tanabe_2-9 (105)","Hirosawa, M.","Reinforced Concrete, Structural Walls","A.Puranam, C.Sim, C.Song, Y.Wang","2015-03-20","Cheng Song/Ying Wang (song74@purdue.edu/wang763@purdue.edu)","","Tanabe 2/Hirosawa (1975)","0","Hirosawa, M., ""Past Experimental Results on Reinforced Concrete Shear Walls and Analysis on Them,"" Kenchiku Kenkyu Shiryo, No. 6, Building Research Institute, Ministry of Construction, Tokyo, March 1975, 279 pages. (in Japanese)","Tanabe_2-9","SI","480","570","0.8","60","20700","1","30","60","I","60","60","450","30","","","N","34.3","","0","10.5,113.1;49.5,56.5;67.5,5.5;82.5,5.5;97.5,5.5;112.5,5.5;127.5,5.5;142.5,5.5;157.5,5.5;172.5,5.5;187.5,5.5;202.5,5.5;217.5,5.5;232.5,5.5;247.5,5.5;262.5,5.5;277.5,5.5;292.5,5.5;307.5,5.5;322.5,5.5;337.5,5.5;352.5,5.5;367.5,5.5;382.5,5.5;397.5,5.5;412.5,5.5;427.5,5.5;442.5,5.5;457.5,5.5;472.5,5.5;487.5,5.5;502.5,5.5;520.5,56.5;559.5,113.1","367.5;367.5;284.2;284.2;284.2;284.2;284.2;284.2;284.2;284.2;284.2;284.2;284.2;284.2;284.2;284.2;284.2;284.2;284.2;284.2;284.2;284.2;284.2;284.2;284.2;284.2;284.2;284.2;284.2;284.2;284.2;284.2;367.5;367.5","","","284.2","","","294","","","","","","4","","","0.0122","0.047","","0.0122","","480","1","U","M","1","480","0","","","0","Y","N","","","","","","","89572","2.3","0","","0","0","",
"Past Experimental Results on Reinforced Concrete Shear Walls and Analysis on Them","Tanabe_2-10 (106)","Hirosawa, M.","Reinforced Concrete, Structural Walls","A.Puranam, C.Sim, C.Song, Y.Wang","2015-03-20","Cheng Song/Ying Wang (song74@purdue.edu/wang763@purdue.edu)","","Tanabe 2/Hirosawa (1975)","0","Hirosawa, M., ""Past Experimental Results on Reinforced Concrete Shear Walls and Analysis on Them,"" Kenchiku Kenkyu Shiryo, No. 6, Building Research Institute, Ministry of Construction, Tokyo, March 1975, 279 pages. (in Japanese)","Tanabe_2-10","SI","480","570","0.8","60","20700","1","30","60","I","60","60","450","30","","","N","33.8","","0","10.5,113.1;49.5,56.5;67.5,5.5;82.5,5.5;97.5,5.5;112.5,5.5;127.5,5.5;142.5,5.5;157.5,5.5;172.5,5.5;187.5,5.5;202.5,5.5;217.5,5.5;232.5,5.5;247.5,5.5;262.5,5.5;277.5,5.5;292.5,5.5;307.5,5.5;322.5,5.5;337.5,5.5;352.5,5.5;367.5,5.5;382.5,5.5;397.5,5.5;412.5,5.5;427.5,5.5;442.5,5.5;457.5,5.5;472.5,5.5;487.5,5.5;502.5,5.5;520.5,56.5;559.5,113.1","367.5;367.5;284.2;284.2;284.2;284.2;284.2;284.2;284.2;284.2;284.2;284.2;284.2;284.2;284.2;284.2;284.2;284.2;284.2;284.2;284.2;284.2;284.2;284.2;284.2;284.2;284.2;284.2;284.2;284.2;284.2;284.2;367.5;367.5","","","284.2","","","294","","","","","","4","","","0.0122","0.047","","0.0122","","480","1","U","M","1","480","0","","","0","Y","N","","","","","","","86240","3.2","0","","0","0","",
"Past Experimental Results on Reinforced Concrete Shear Walls and Analysis on Them","Tanabe_2-11 (107)","Hirosawa, M.","Reinforced Concrete, Structural Walls","A.Puranam, C.Sim, C.Song, Y.Wang","2015-03-20","Cheng Song/Ying Wang (song74@purdue.edu/wang763@purdue.edu)","","Tanabe 2/Hirosawa (1975)","0","Hirosawa, M., ""Past Experimental Results on Reinforced Concrete Shear Walls and Analysis on Them,"" Kenchiku Kenkyu Shiryo, No. 6, Building Research Institute, Ministry of Construction, Tokyo, March 1975, 279 pages. (in Japanese)","Tanabe_2-11","SI","480","570","0.8","60","25200","1","40","60","I","60","60","450","40","","","N","32.8","","0","10.5,113.1;49.5,56.5;67.5,5.5;82.5,5.5;97.5,5.5;112.5,5.5;127.5,5.5;142.5,5.5;157.5,5.5;172.5,5.5;187.5,5.5;202.5,5.5;217.5,5.5;232.5,5.5;247.5,5.5;262.5,5.5;277.5,5.5;292.5,5.5;307.5,5.5;322.5,5.5;337.5,5.5;352.5,5.5;367.5,5.5;382.5,5.5;397.5,5.5;412.5,5.5;427.5,5.5;442.5,5.5;457.5,5.5;472.5,5.5;487.5,5.5;502.5,5.5;520.5,56.5;559.5,113.1","367.5;367.5;284.2;284.2;284.2;284.2;284.2;284.2;284.2;284.2;284.2;284.2;284.2;284.2;284.2;284.2;284.2;284.2;284.2;284.2;284.2;284.2;284.2;284.2;284.2;284.2;284.2;284.2;284.2;284.2;284.2;284.2;367.5;367.5","","","284.2","","","294","","","","","","4","","","0.0092","0.047","","0.0092","","480","1","U","M","1","480","0","","","0","Y","N","","","","","","","98000","3.3","0","","0","0","",
"Past Experimental Results on Reinforced Concrete Shear Walls and Analysis on Them","Tanabe_2-12 (108)","Hirosawa, M.","Reinforced Concrete, Structural Walls","A.Puranam, C.Sim, C.Song, Y.Wang","2015-03-20","Cheng Song/Ying Wang (song74@purdue.edu/wang763@purdue.edu)","","Tanabe 2/Hirosawa (1975)","0","Hirosawa, M., ""Past Experimental Results on Reinforced Concrete Shear Walls and Analysis on Them,"" Kenchiku Kenkyu Shiryo, No. 6, Building Research Institute, Ministry of Construction, Tokyo, March 1975, 279 pages. (in Japanese)","Tanabe_2-12","SI","480","570","0.8","60","25200","1","40","60","I","60","60","450","40","","","N","35.3","","0","10.5,113.1;49.5,56.5;67.5,5.5;82.5,5.5;97.5,5.5;112.5,5.5;127.5,5.5;142.5,5.5;157.5,5.5;172.5,5.5;187.5,5.5;202.5,5.5;217.5,5.5;232.5,5.5;247.5,5.5;262.5,5.5;277.5,5.5;292.5,5.5;307.5,5.5;322.5,5.5;337.5,5.5;352.5,5.5;367.5,5.5;382.5,5.5;397.5,5.5;412.5,5.5;427.5,5.5;442.5,5.5;457.5,5.5;472.5,5.5;487.5,5.5;502.5,5.5;520.5,56.5;559.5,113.1","367.5;367.5;284.2;284.2;284.2;284.2;284.2;284.2;284.2;284.2;284.2;284.2;284.2;284.2;284.2;284.2;284.2;284.2;284.2;284.2;284.2;284.2;284.2;284.2;284.2;284.2;284.2;284.2;284.2;284.2;284.2;284.2;367.5;367.5","","","284.2","","","294","","","","","","4","","","0.0092","0.047","","0.0092","","480","1","U","M","1","480","0","","","0","Y","N","","","","","","","97020","3.3","0","","0","0","",
"Past Experimental Results on Reinforced Concrete Shear Walls and Analysis on Them","Tanabe_2-13 (109)","Hirosawa, M.","Reinforced Concrete, Structural Walls","A.Puranam, C.Sim, C.Song, Y.Wang","2015-03-20","Cheng Song/Ying Wang (song74@purdue.edu/wang763@purdue.edu)","","Tanabe 2/Hirosawa (1975)","0","Hirosawa, M., ""Past Experimental Results on Reinforced Concrete Shear Walls and Analysis on Them,"" Kenchiku Kenkyu Shiryo, No. 6, Building Research Institute, Ministry of Construction, Tokyo, March 1975, 279 pages. (in Japanese)","Tanabe_2-13","SI","480","570","0.8","60","25200","1","40","60","I","60","60","450","40","","","N","35.8","","0","10.5,113.1;49.5,56.5;67.5,5.5;82.5,5.5;97.5,5.5;112.5,5.5;127.5,5.5;142.5,5.5;157.5,5.5;172.5,5.5;187.5,5.5;202.5,5.5;217.5,5.5;232.5,5.5;247.5,5.5;262.5,5.5;277.5,5.5;292.5,5.5;307.5,5.5;322.5,5.5;337.5,5.5;352.5,5.5;367.5,5.5;382.5,5.5;397.5,5.5;412.5,5.5;427.5,5.5;442.5,5.5;457.5,5.5;472.5,5.5;487.5,5.5;502.5,5.5;520.5,56.5;559.5,113.1","367.5;367.5;284.2;284.2;284.2;284.2;284.2;284.2;284.2;284.2;284.2;284.2;284.2;284.2;284.2;284.2;284.2;284.2;284.2;284.2;284.2;284.2;284.2;284.2;284.2;284.2;284.2;284.2;284.2;284.2;284.2;284.2;367.5;367.5","","","284.2","","","294","","","","","","4","","","0.0092","0.047","","0.0092","","480","1","U","M","1","480","0","","","0","Y","N","","","","","","","101920","3.3","0","","0","0","",
"Past Experimental Results on Reinforced Concrete Shear Walls and Analysis on Them","Tanabe_3-1 (110)","Hirosawa, M.","Reinforced Concrete, Structural Walls","A.Puranam, C.Sim, C.Song, Y.Wang","2015-03-20","Cheng Song/Ying Wang (song74@purdue.edu/wang763@purdue.edu)","Leslie Sneed (sneedlh@mst.edu)","Tanabe 3/Hirosawa (1975)","1","Hirosawa, M., ""Past Experimental Results on Reinforced Concrete Shear Walls and Analysis on Them,"" Kenchiku Kenkyu Shiryo, No. 6, Building Research Institute, Ministry of Construction, Tokyo, March 1975, 279 pages. (in Japanese)","Tanabe_3-1","SI","480","570","0.8","60","11700","1","10","60","I","60","60","450","10","","","N","45.8","","0","10.5,113.1;49.5,56.5;75,5.5;105,5.5;135,5.5;165,5.5;195,5.5;225,5.5;255,5.5;285,5.5;315,5.5;345,5.5;375,5.5;405,5.5;435,5.5;465,5.5;495,5.5;520.5,56.5;559.5,113.1","292.5;292.5;294;294;294;294;294;294;294;294;294;294;294;294;294;294;294;292.5;292.5","","","294","","","294","","","","","","4","","","0.0183","0.047","","0.0183","","480","1","U","M","1","480","0","","","0","Y","N","","","","","","","42630","2.3","0","","0","0","",
"Past Experimental Results on Reinforced Concrete Shear Walls and Analysis on Them","Tanabe_3-2 (111)","Hirosawa, M.","Reinforced Concrete, Structural Walls","A.Puranam, C.Sim, C.Song, Y.Wang","2015-03-20","Cheng Song/Ying Wang (song74@purdue.edu/wang763@purdue.edu)","","Tanabe 3/Hirosawa (1975)","0","Hirosawa, M., ""Past Experimental Results on Reinforced Concrete Shear Walls and Analysis on Them,"" Kenchiku Kenkyu Shiryo, No. 6, Building Research Institute, Ministry of Construction, Tokyo, March 1975, 279 pages. (in Japanese)","Tanabe_3-2","SI","480","570","0.8","60","11700","1","10","60","I","60","60","450","10","","","N","43.4","","0","10.5,113.1;49.5,56.5;75,5.5;105,5.5;135,5.5;165,5.5;195,5.5;225,5.5;255,5.5;285,5.5;315,5.5;345,5.5;375,5.5;405,5.5;435,5.5;465,5.5;495,5.5;520.5,56.5;559.5,113.1","292.5;292.5;294;294;294;294;294;294;294;294;294;294;294;294;294;294;294;292.5;292.5","","","294","","","294","","","","","","4","","","0.0183","0.047","","0.0183","","480","1","U","M","1","480","0","","","0","Y","N","","","","","","","43806","2.3","0","","0","0","",
"Past Experimental Results on Reinforced Concrete Shear Walls and Analysis on Them","Tanabe_3-3 (112)","Hirosawa, M.","Reinforced Concrete, Structural Walls","A.Puranam, C.Sim, C.Song, Y.Wang","2015-03-20","Cheng Song/Ying Wang (song74@purdue.edu/wang763@purdue.edu)","","Tanabe 3/Hirosawa (1975)","0","Hirosawa, M., ""Past Experimental Results on Reinforced Concrete Shear Walls and Analysis on Them,"" Kenchiku Kenkyu Shiryo, No. 6, Building Research Institute, Ministry of Construction, Tokyo, March 1975, 279 pages. (in Japanese)","Tanabe_3-3","SI","480","570","0.8","60","16200","1","20","60","I","60","60","450","20","","","N","42.9","","0","10.5,113.1;49.5,56.5;75,11;105,11;135,11;165,11;195,11;225,11;255,11;285,11;315,11;345,11;375,11;405,11;435,11;465,11;495,11;520.5,56.5;559.5,113.1","292.5;292.5;294;294;294;294;294;294;294;294;294;294;294;294;294;294;294;292.5;292.5","","","294","","","294","","","","","","4","","","0.0183","0.047","","0.0183","","480","1","U","M","1","480","0","","","0","Y","N","","","","","","","68600","2.1","0","","0","0","",
"Past Experimental Results on Reinforced Concrete Shear Walls and Analysis on Them","Tanabe_3-4 (113)","Hirosawa, M.","Reinforced Concrete, Structural Walls","A.Puranam, C.Sim, C.Song, Y.Wang","2015-03-20","Cheng Song/Ying Wang (song74@purdue.edu/wang763@purdue.edu)","","Tanabe 3/Hirosawa (1975)","0","Hirosawa, M., ""Past Experimental Results on Reinforced Concrete Shear Walls and Analysis on Them,"" Kenchiku Kenkyu Shiryo, No. 6, Building Research Institute, Ministry of Construction, Tokyo, March 1975, 279 pages. (in Japanese)","Tanabe_3-4","SI","480","570","0.8","60","16200","1","20","60","I","60","60","450","20","","","N","48.7","","0","10.5,113.1;49.5,56.5;75,11;105,11;135,11;165,11;195,11;225,11;255,11;285,11;315,11;345,11;375,11;405,11;435,11;465,11;495,11;520.5,56.5;559.5,113.1","292.5;292.5;294;294;294;294;294;294;294;294;294;294;294;294;294;294;294;292.5;292.5","","","294","","","294","","","","","","4","","","0.0183","0.047","","0.0183","","480","1","U","M","1","480","0","","","0","Y","N","","","","","","","70560","2.1","0","","0","0","",
"Past Experimental Results on Reinforced Concrete Shear Walls and Analysis on Them","Tanabe_3-5 (114)","Hirosawa, M.","Reinforced Concrete, Structural Walls","A.Puranam, C.Sim, C.Song, Y.Wang","2015-03-20","Cheng Song/Ying Wang (song74@purdue.edu/wang763@purdue.edu)","","Tanabe 3/Hirosawa (1975)","0","Hirosawa, M., ""Past Experimental Results on Reinforced Concrete Shear Walls and Analysis on Them,"" Kenchiku Kenkyu Shiryo, No. 6, Building Research Institute, Ministry of Construction, Tokyo, March 1975, 279 pages. (in Japanese)","Tanabe_3-5","SI","480","570","0.8","60","20700","1","30","60","I","60","60","450","30","","","N","40","","0","10.5,113.1;49.5,56.5;75,11;105,11;135,11;165,11;195,11;225,11;255,11;285,11;315,11;345,11;375,11;405,11;435,11;465,11;495,11;520.5,56.5;559.5,113.1","292.5;292.5;294;294;294;294;294;294;294;294;294;294;294;294;294;294;294;292.5;292.5","","","294","","","294","","","","","","4","","","0.0122","0.047","","0.0122","","480","1","U","M","1","480","0","","","0","Y","N","","","","","","","70560","3.5","0","","0","0","",
"Past Experimental Results on Reinforced Concrete Shear Walls and Analysis on Them","Tanabe_3-6 (115)","Hirosawa, M.","Reinforced Concrete, Structural Walls","A.Puranam, C.Sim, C.Song, Y.Wang","2015-03-20","Cheng Song/Ying Wang (song74@purdue.edu/wang763@purdue.edu)","","Tanabe 3/Hirosawa (1975)","0","Hirosawa, M., ""Past Experimental Results on Reinforced Concrete Shear Walls and Analysis on Them,"" Kenchiku Kenkyu Shiryo, No. 6, Building Research Institute, Ministry of Construction, Tokyo, March 1975, 279 pages. (in Japanese)","Tanabe_3-6","SI","480","570","0.8","60","20700","1","30","60","I","60","60","450","30","","","N","46.1","","0","10.5,113.1;49.5,56.5;75,11;105,11;135,11;165,11;195,11;225,11;255,11;285,11;315,11;345,11;375,11;405,11;435,11;465,11;495,11;520.5,56.5;559.5,113.1","292.5;292.5;294;294;294;294;294;294;294;294;294;294;294;294;294;294;294;292.5;292.5","","","294","","","294","","","","","","4","","","0.0122","0.047","","0.0122","","480","1","U","M","1","480","0","","","0","Y","N","","","","","","","76440","4","0","","0","0","",
"Past Experimental Results on Reinforced Concrete Shear Walls and Analysis on Them","Tanabe_3-7 (116)","Hirosawa, M.","Reinforced Concrete, Structural Walls","A.Puranam, C.Sim, C.Song, Y.Wang","2015-03-20","Cheng Song/Ying Wang (song74@purdue.edu/wang763@purdue.edu)","","Tanabe 3/Hirosawa (1975)","0","Hirosawa, M., ""Past Experimental Results on Reinforced Concrete Shear Walls and Analysis on Them,"" Kenchiku Kenkyu Shiryo, No. 6, Building Research Institute, Ministry of Construction, Tokyo, March 1975, 279 pages. (in Japanese)","Tanabe_3-7","SI","480","570","0.8","60","25200","1","40","60","I","60","60","450","40","","","N","45.3","","0","10.5,113.1;49.5,56.5;75,11;105,11;135,11;165,11;195,11;225,11;255,11;285,11;315,11;345,11;375,11;405,11;435,11;465,11;495,11;520.5,56.5;559.5,113.1","292.5;292.5;294;294;294;294;294;294;294;294;294;294;294;294;294;294;294;292.5;292.5","","","294","","","294","","","","","","4","","","0.0092","0.047","","0.0092","","480","1","U","M","1","480","0","","","0","Y","N","","","","","","","78400","3.4","0","","0","0","",
"Past Experimental Results on Reinforced Concrete Shear Walls and Analysis on Them","Tanabe_3-8 (117)","Hirosawa, M.","Reinforced Concrete, Structural Walls","A.Puranam, C.Sim, C.Song, Y.Wang","2015-03-20","Cheng Song/Ying Wang (song74@purdue.edu/wang763@purdue.edu)","","Tanabe 3/Hirosawa (1975)","0","Hirosawa, M., ""Past Experimental Results on Reinforced Concrete Shear Walls and Analysis on Them,"" Kenchiku Kenkyu Shiryo, No. 6, Building Research Institute, Ministry of Construction, Tokyo, March 1975, 279 pages. (in Japanese)","Tanabe_3-8","SI","480","570","0.8","60","25200","1","40","60","I","60","60","450","40","","","N","42.5","","0","10.5,113.1;49.5,56.5;75,11;105,11;135,11;165,11;195,11;225,11;255,11;285,11;315,11;345,11;375,11;405,11;435,11;465,11;495,11;520.5,56.5;559.5,113.1","292.5;292.5;294;294;294;294;294;294;294;294;294;294;294;294;294;294;294;292.5;292.5","","","294","","","294","","","","","","4","","","0.0092","0.047","","0.0092","","480","1","U","M","1","480","0","","","0","Y","N","","","","","","","77420","3.2","0","","0","0","",
"Past Experimental Results on Reinforced Concrete Shear Walls and Analysis on Them","Tanabe_4-1 (118)","Hirosawa, M.","Reinforced Concrete, Structural Walls","A.Puranam, C.Sim, C.Song, Y.Wang","2015-03-20","Cheng Song/Ying Wang (song74@purdue.edu/wang763@purdue.edu)","","Tanabe 4/Hirosawa (1975)","0","Hirosawa, M., ""Past Experimental Results on Reinforced Concrete Shear Walls and Analysis on Them,"" Kenchiku Kenkyu Shiryo, No. 6, Building Research Institute, Ministry of Construction, Tokyo, March 1975, 279 pages. (in Japanese)","Tanabe_4-1","SI","480","570","0.8","60","11700","1","10","60","I","60","60","450","10","","","N","46.3","","","","292.5;294.0","","","294","","","294","","","","","","4","","","0.0244","0.047","","0.0244","","480","1","U","M","1","480","0","","","0","Y","N","","","","","","","55174","2.2","0","","0","0","",
"Past Experimental Results on Reinforced Concrete Shear Walls and Analysis on Them","Tanabe_4-2 (119)","Hirosawa, M.","Reinforced Concrete, Structural Walls","A.Puranam, C.Sim, C.Song, Y.Wang","2015-03-20","Cheng Song/Ying Wang (song74@purdue.edu/wang763@purdue.edu)","","Tanabe 4/Hirosawa (1975)","0","Hirosawa, M., ""Past Experimental Results on Reinforced Concrete Shear Walls and Analysis on Them,"" Kenchiku Kenkyu Shiryo, No. 6, Building Research Institute, Ministry of Construction, Tokyo, March 1975, 279 pages. (in Japanese)","Tanabe_4-2","SI","480","570","0.8","60","11700","1","10","60","I","60","60","450","10","","","N","46.8","","","","292.5;294.0","","","294","","","294","","","","","","4","","","0.0244","0.047","","0.0244","","480","1","U","M","1","480","0","","","0","Y","N","","","","","","","57036","2.2","0","","0","0","",
"Past Experimental Results on Reinforced Concrete Shear Walls and Analysis on Them","Tanabe_4-3 (120)","Hirosawa, M.","Reinforced Concrete, Structural Walls","A.Puranam, C.Sim, C.Song, Y.Wang","2015-03-20","Cheng Song/Ying Wang (song74@purdue.edu/wang763@purdue.edu)","","Tanabe 4/Hirosawa (1975)","0","Hirosawa, M., ""Past Experimental Results on Reinforced Concrete Shear Walls and Analysis on Them,"" Kenchiku Kenkyu Shiryo, No. 6, Building Research Institute, Ministry of Construction, Tokyo, March 1975, 279 pages. (in Japanese)","Tanabe_4-3","SI","480","570","0.8","60","11700","1","10","60","I","60","60","450","10","","","N","45.6","","","","292.5;294.0","","","294","","","294","","","","","","4","","","0.0244","0.047","","0.0244","","480","1","U","M","1","480","0","","","0","Y","N","","","","","","","58016","2.2","0","","0","0","",
"Past Experimental Results on Reinforced Concrete Shear Walls and Analysis on Them","Tanabe_4-4 (121)","Hirosawa, M.","Reinforced Concrete, Structural Walls","A.Puranam, C.Sim, C.Song, Y.Wang","2015-03-20","Cheng Song/Ying Wang (song74@purdue.edu/wang763@purdue.edu)","","Tanabe 4/Hirosawa (1975)","0","Hirosawa, M., ""Past Experimental Results on Reinforced Concrete Shear Walls and Analysis on Them,"" Kenchiku Kenkyu Shiryo, No. 6, Building Research Institute, Ministry of Construction, Tokyo, March 1975, 279 pages. (in Japanese)","Tanabe_4-4","SI","480","570","0.8","60","16200","1","20","60","I","60","60","450","20","","","N","43.7","","","","292.5;323.4","","","323.4","","","323.4","","","","","","4","","","0.0244","0.047","","0.0244","","480","1","U","M","1","480","0","","","0","Y","N","","","","","","","81830","1.7","0","","0","0","",
"Past Experimental Results on Reinforced Concrete Shear Walls and Analysis on Them","Tanabe_4-5 (122)","Hirosawa, M.","Reinforced Concrete, Structural Walls","A.Puranam, C.Sim, C.Song, Y.Wang","2015-03-20","Cheng Song/Ying Wang (song74@purdue.edu/wang763@purdue.edu)","","Tanabe 4/Hirosawa (1975)","0","Hirosawa, M., ""Past Experimental Results on Reinforced Concrete Shear Walls and Analysis on Them,"" Kenchiku Kenkyu Shiryo, No. 6, Building Research Institute, Ministry of Construction, Tokyo, March 1975, 279 pages. (in Japanese)","Tanabe_4-5","SI","480","570","0.8","60","16200","1","20","60","I","60","60","450","20","","","N","43.9","","","","292.5;323.4","","","323.4","","","323.4","","","","","","4","","","0.0244","0.047","","0.0244","","480","1","U","M","1","480","0","","","0","Y","N","","","","","","","76440","1.7","0","","0","0","",
