Repository: SpinoWeb/Shear-Wall-Failure-Mode

File: ACI_445B_Shear_Wall_Database.csv (part 10 of 15)
"Past Experimental Results on Reinforced Concrete Shear Walls and Analysis on Them","Tanabe_4-6 (123)","Hirosawa, M.","Reinforced Concrete, Structural Walls","A.Puranam, C.Sim, C.Song, Y.Wang","2015-03-20","Cheng Song/Ying Wang (song74@purdue.edu/wang763@purdue.edu)","","Tanabe 4/Hirosawa (1975)","0","Hirosawa, M., ""Past Experimental Results on Reinforced Concrete Shear Walls and Analysis on Them,"" Kenchiku Kenkyu Shiryo, No. 6, Building Research Institute, Ministry of Construction, Tokyo, March 1975, 279 pages. (in Japanese)","Tanabe_4-6","SI","480","570","0.8","60","16200","1","20","60","I","60","60","450","20","","","N","45.1","","","","292.5;323.4","","","323.4","","","323.4","","","","","","4","","","0.0244","0.047","","0.0244","","480","1","U","M","1","480","0","","","0","Y","N","","","","","","","79870","1.7","0","","0","0","",
"Past Experimental Results on Reinforced Concrete Shear Walls and Analysis on Them","Tanabe_4-7 (124)","Hirosawa, M.","Reinforced Concrete, Structural Walls","A.Puranam, C.Sim, C.Song, Y.Wang","2015-03-20","Cheng Song/Ying Wang (song74@purdue.edu/wang763@purdue.edu)","","Tanabe 4/Hirosawa (1975)","0","Hirosawa, M., ""Past Experimental Results on Reinforced Concrete Shear Walls and Analysis on Them,"" Kenchiku Kenkyu Shiryo, No. 6, Building Research Institute, Ministry of Construction, Tokyo, March 1975, 279 pages. (in Japanese)","Tanabe_4-7","SI","480","570","0.8","60","20700","1","30","60","I","60","60","450","30","","","N","45.4","","","","292.5;323.4","","","323.4","","","323.4","","","","","","4","","","0.0163","0.047","","0.0163","","480","1","U","M","1","480","0","","","0","Y","N","","","","","","","74480","2.6","0","","0","0","",
"Past Experimental Results on Reinforced Concrete Shear Walls and Analysis on Them","Tanabe_4-8 (125)","Hirosawa, M.","Reinforced Concrete, Structural Walls","A.Puranam, C.Sim, C.Song, Y.Wang","2015-03-20","Cheng Song/Ying Wang (song74@purdue.edu/wang763@purdue.edu)","","Tanabe 4/Hirosawa (1975)","0","Hirosawa, M., ""Past Experimental Results on Reinforced Concrete Shear Walls and Analysis on Them,"" Kenchiku Kenkyu Shiryo, No. 6, Building Research Institute, Ministry of Construction, Tokyo, March 1975, 279 pages. (in Japanese)","Tanabe_4-8","SI","480","570","0.8","60","20700","1","30","60","I","60","60","450","30","","","N","43.1","","","","292.5;323.4","","","323.4","","","323.4","","","","","","4","","","0.0163","0.047","","0.0163","","480","1","U","M","1","480","0","","","0","Y","N","","","","","","","81928","3.3","0","","0","0","",
"Past Experimental Results on Reinforced Concrete Shear Walls and Analysis on Them","Tanabe_4-9 (126)","Hirosawa, M.","Reinforced Concrete, Structural Walls","A.Puranam, C.Sim, C.Song, Y.Wang","2015-03-20","Cheng Song/Ying Wang (song74@purdue.edu/wang763@purdue.edu)","","Tanabe 4/Hirosawa (1975)","0","Hirosawa, M., ""Past Experimental Results on Reinforced Concrete Shear Walls and Analysis on Them,"" Kenchiku Kenkyu Shiryo, No. 6, Building Research Institute, Ministry of Construction, Tokyo, March 1975, 279 pages. (in Japanese)","Tanabe_4-9","SI","480","570","0.8","60","20700","1","30","60","I","60","60","450","30","","","N","44.4","","","","292.5;323.4","","","323.4","","","323.4","","","","","","4","","","0.0163","0.047","","0.0163","","480","1","U","M","1","480","0","","","0","Y","N","","","","","","","84476","3.3","0","","0","0","",
"Past Experimental Results on Reinforced Concrete Shear Walls and Analysis on Them","Tanabe_4-10 (127)","Hirosawa, M.","Reinforced Concrete, Structural Walls","A.Puranam, C.Sim, C.Song, Y.Wang","2015-03-20","Cheng Song/Ying Wang (song74@purdue.edu/wang763@purdue.edu)","","Tanabe 4/Hirosawa (1975)","0","Hirosawa, M., ""Past Experimental Results on Reinforced Concrete Shear Walls and Analysis on Them,"" Kenchiku Kenkyu Shiryo, No. 6, Building Research Institute, Ministry of Construction, Tokyo, March 1975, 279 pages. (in Japanese)","Tanabe_4-10","SI","480","570","0.8","60","25200","1","40","60","I","60","60","450","40","","","N","43.8","","","","292.5;323.4","","","323.4","","","323.4","","","","","","4","","","0.0122","0.047","","0.0122","","480","1","U","M","1","480","0","","","0","Y","N","","","","","","","86240","3","0","","0","0","",
"Past Experimental Results on Reinforced Concrete Shear Walls and Analysis on Them","Tanabe_4-11 (128)","Hirosawa, M.","Reinforced Concrete, Structural Walls","A.Puranam, C.Sim, C.Song, Y.Wang","2015-03-20","Cheng Song/Ying Wang (song74@purdue.edu/wang763@purdue.edu)","","Tanabe 4/Hirosawa (1975)","0","Hirosawa, M., ""Past Experimental Results on Reinforced Concrete Shear Walls and Analysis on Them,"" Kenchiku Kenkyu Shiryo, No. 6, Building Research Institute, Ministry of Construction, Tokyo, March 1975, 279 pages. (in Japanese)","Tanabe_4-11","SI","480","570","0.8","60","25200","1","40","60","I","60","60","450","40","","","N","43.7","","","","292.5;323.4","","","323.4","","","323.4","","","","","","4","","","0.0122","0.047","","0.0122","","480","1","U","M","1","480","0","","","0","Y","N","","","","","","","78400","3","0","","0","0","",
"Past Experimental Results on Reinforced Concrete Shear Walls and Analysis on Them","Tanabe_4-12 (129)","Hirosawa, M.","Reinforced Concrete, Structural Walls","A.Puranam, C.Sim, C.Song, Y.Wang","2015-03-20","Cheng Song/Ying Wang (song74@purdue.edu/wang763@purdue.edu)","","Tanabe 4/Hirosawa (1975)","0","Hirosawa, M., ""Past Experimental Results on Reinforced Concrete Shear Walls and Analysis on Them,"" Kenchiku Kenkyu Shiryo, No. 6, Building Research Institute, Ministry of Construction, Tokyo, March 1975, 279 pages. (in Japanese)","Tanabe_4-12","SI","480","570","0.8","60","25200","1","40","60","I","60","60","450","40","","","N","40.8","","","","292.5;323.4","","","323.4","","","323.4","","","","","","4","","","0.0122","0.047","","0.0122","","480","1","U","M","1","480","0","","","0","Y","N","","","","","","","91826","3","0","","0","0","",
"Past Experimental Results on Reinforced Concrete Shear Walls and Analysis on Them","Tuboi_1-1 (130)","Hirosawa, M.","Reinforced Concrete, Structural Walls","A.Puranam, C.Sim, C.Song, Y.Wang","2015-03-20","Cheng Song/Ying Wang (song74@purdue.edu/wang763@purdue.edu)","","Tuboi 1/Hirosawa (1975)","0","Hirosawa, M., ""Past Experimental Results on Reinforced Concrete Shear Walls and Analysis on Them,"" Kenchiku Kenkyu Shiryo, No. 6, Building Research Institute, Ministry of Construction, Tokyo, March 1975, 279 pages. (in Japanese)","Tuboi_1-1","SI","900","507","1.8","107","43569","1","67","120","I","120","107","267","67","","","N","30.2","","","","260.7;296.0","","","296","","","296","","","","","","4","","","0.0197","0.0396","","0.0189","","899.5","1","U","M","1","900","0","","","0","N","N","","","","","","","100940","3.4","0","","0","0","",
"Past Experimental Results on Reinforced Concrete Shear Walls and Analysis on Them","Tuboi_1-2 (131)","Hirosawa, M.","Reinforced Concrete, Structural Walls","A.Puranam, C.Sim, C.Song, Y.Wang","2015-03-20","Cheng Song/Ying Wang (song74@purdue.edu/wang763@purdue.edu)","","Tuboi 1/Hirosawa (1975)","0","Hirosawa, M., ""Past Experimental Results on Reinforced Concrete Shear Walls and Analysis on Them,"" Kenchiku Kenkyu Shiryo, No. 6, Building Research Institute, Ministry of Construction, Tokyo, March 1975, 279 pages. (in Japanese)","Tuboi_1-2","SI","900","507","1.8","107","43569","1","67","120","I","120","107","267","67","","","N","31.4","","0","23.5,530.9;60,265.5;96.5,265.5;133.5,25.1;153.5,25.1;173.5,25.1;193.5,25.1;213.5,25.1;233.5,25.1;253.5,25.1;273.5,25.1;293.5,25.1;313.5,25.1;333.5,25.1;353.5,25.1;373.5,25.1;410.5,265.5;447,265.5;483.5,530.9","301.8;301.8;301.8;296;296;296;296;296;296;296;296;296;296;296;296;296;301.8;301.8;301.8","","","296","","","296","","","","","","3","","","0.0197","0.0826","","0.0189","","899.5","1","U","M","1","900","0","","","0","Y","N","","","","","","","161700","7.5","0","","0","0","",
"Past Experimental Results on Reinforced Concrete Shear Walls and Analysis on Them","Tuboi_1-3 (132)","Hirosawa, M.","Reinforced Concrete, Structural Walls","A.Puranam, C.Sim, C.Song, Y.Wang","2015-03-20","Cheng Song/Ying Wang (song74@purdue.edu/wang763@purdue.edu)","","Tuboi 1/Hirosawa (1975)","0","Hirosawa, M., ""Past Experimental Results on Reinforced Concrete Shear Walls and Analysis on Them,"" Kenchiku Kenkyu Shiryo, No. 6, Building Research Institute, Ministry of Construction, Tokyo, March 1975, 279 pages. (in Japanese)","Tuboi_1-3","SI","900","507","1.8","107","43569","1","67","120","I","120","107","267","67","","","N","29.9","","","","260.7;296.0","","","296","","","296","","","","","","4","","","0.0253","0.0396","","0.0258","","899.5","1","U","M","1","900","0","","","0","N","N","","","","","","","108780","5.6","0","","0","0","",
"Past Experimental Results on Reinforced Concrete Shear Walls and Analysis on Them","Tuboi_1-4 (133)","Hirosawa, M.","Reinforced Concrete, Structural Walls","A.Puranam, C.Sim, C.Song, Y.Wang","2015-03-20","Cheng Song/Ying Wang (song74@purdue.edu/wang763@purdue.edu)","","Tuboi 1/Hirosawa (1975)","0","Hirosawa, M., ""Past Experimental Results on Reinforced Concrete Shear Walls and Analysis on Them,"" Kenchiku Kenkyu Shiryo, No. 6, Building Research Institute, Ministry of Construction, Tokyo, March 1975, 279 pages. (in Japanese)","Tuboi_1-4","SI","900","507","1.8","107","43569","1","67","120","I","120","107","267","67","","","N","32.1","","","","301.8;296.0","","","296","","","296","","","","","","3","","","0.0253","0.0827","","0.0257","","899.5","1","U","M","1","900","0","","","0","N","N","","","","","","","174440","7.9","0","","0","0","",
"Past Experimental Results on Reinforced Concrete Shear Walls and Analysis on Them","Tuboi_2-1 (134)","Hirosawa, M.","Reinforced Concrete, Structural Walls","A.Puranam, C.Sim, C.Song, Y.Wang","2015-03-20","Cheng Song/Ying Wang (song74@purdue.edu/wang763@purdue.edu)","","Tuboi 2/Hirosawa (1975)","0","Hirosawa, M., ""Past Experimental Results on Reinforced Concrete Shear Walls and Analysis on Them,"" Kenchiku Kenkyu Shiryo, No. 6, Building Research Institute, Ministry of Construction, Tokyo, March 1975, 279 pages. (in Japanese)","Tuboi_2-1","SI","407","507","0.8","107","43569","1","67","120","I","120","107","267","67","","","N","29.7","","0","17.5,254.5;60,127.2;102.5,127.2;133.5,25.1;153.5,25.1;173.5,25.1;193.5,25.1;213.5,25.1;233.5,25.1;253.5,25.1;273.5,25.1;293.5,25.1;313.5,25.1;333.5,25.1;353.5,25.1;373.5,25.1;404.5,127.2;447,127.2;489.5,254.5","260.7;260.7;260.7;296.0;296.0;296.0;296.0;296.0;296.0;296.0;296.0;296.0;296.0;296.0;296.0;296.0;260.7;260.7;260.7","","","296","","","296","","","","","","4","","","0.0197","0.0396","","0.0189","","500","1","U","C","1","407","0","","","0","Y","N","","","","","","","195020","3","0","","0","0","1. Horizontal cyclic load was applied at mid-height of the wall./",
"Past Experimental Results on Reinforced Concrete Shear Walls and Analysis on Them","Tuboi_2-2 (135)","Hirosawa, M.","Reinforced Concrete, Structural Walls","A.Puranam, C.Sim, C.Song, Y.Wang","2015-03-20","Cheng Song/Ying Wang (song74@purdue.edu/wang763@purdue.edu)","Lucas Laughery (llaugher@purdue.edu)","Tuboi 2/Hirosawa (1975)","1","Hirosawa, M., ""Past Experimental Results on Reinforced Concrete Shear Walls and Analysis on Them,"" Kenchiku Kenkyu Shiryo, No. 6, Building Research Institute, Ministry of Construction, Tokyo, March 1975, 279 pages. (in Japanese)","Tuboi_2-2","SI","407","507","0.8","107","43569","1","67","120","I","120","107","267","67","","","N","28.6","","0","23.5,530.9;60,265.5;96.5,265.5;133.5,25.1;153.5,25.1;173.5,25.1;193.5,25.1;213.5,25.1;233.5,25.1;253.5,25.1;273.5,25.1;293.5,25.1;313.5,25.1;333.5,25.1;353.5,25.1;373.5,25.1;410.5,265.5;447,265.5;483.5,530.9","301.8;301.8;301.8;296;296;296;296;296;296;296;296;296;296;296;296;296;301.8;301.8;301.8","","","296","","","296","","","","","","3","","","0.0188","0.0826","","0.0188","","813","1","U","C","1","407","0","","","0","Y","N","","","","","","","184240","3.1","0","","0","","1. Horizontal cyclic load was applied at mid-height of the wall./",
"Past Experimental Results on Reinforced Concrete Shear Walls and Analysis on Them","Matui_1-1 (136)","Hirosawa, M.","Reinforced Concrete, Structural Walls","A.Puranam, C.Sim, C.Song, Y.Wang","2015-03-20","Cheng Song/Ying Wang (song74@purdue.edu/wang763@purdue.edu)","","Matui 1/Hirosawa (1975)","0","Hirosawa, M., ""Past Experimental Results on Reinforced Concrete Shear Walls and Analysis on Them,"" Kenchiku Kenkyu Shiryo, No. 6, Building Research Institute, Ministry of Construction, Tokyo, March 1975, 279 pages. (in Japanese)","Matui_1-1","SI","880","1000","0.9","80","46400","1","40","80","I","80","80","840","40","","","N","15.8","","","","285.9;236.7","","","236.7","","","241.6","","","","","","10","","","0.0033","0.0082","","0.0033","","960","1","U","M","1","880","0","","","0","Y","N","","","","","","","45080","","0","","0","0","",
"Past Experimental Results on Reinforced Concrete Shear Walls and Analysis on Them","Matui_1-2 (137)","Hirosawa, M.","Reinforced Concrete, Structural Walls","A.Puranam, C.Sim, C.Song, Y.Wang","2015-03-20","Cheng Song/Ying Wang (song74@purdue.edu/wang763@purdue.edu)","","Matui 1/Hirosawa (1975)","0","Hirosawa, M., ""Past Experimental Results on Reinforced Concrete Shear Walls and Analysis on Them,"" Kenchiku Kenkyu Shiryo, No. 6, Building Research Institute, Ministry of Construction, Tokyo, March 1975, 279 pages. (in Japanese)","Matui_1-2","SI","880","1000","0.9","80","46400","1","40","80","I","80","80","840","40","","","N","15.8","","","","285.9;236.7","","","236.7","","","241.6","","","","","","10","","","0.0046","0.0082","","0.0046","","960","1","U","M","1","880","0","","","0","Y","N","","","","","","","50470","","0","","0","0","",
"Past Experimental Results on Reinforced Concrete Shear Walls and Analysis on Them","Matui_1-3 (138)","Hirosawa, M.","Reinforced Concrete, Structural Walls","A.Puranam, C.Sim, C.Song, Y.Wang","2015-03-20","Cheng Song/Ying Wang (song74@purdue.edu/wang763@purdue.edu)","","Matui 1/Hirosawa (1975)","0","Hirosawa, M., ""Past Experimental Results on Reinforced Concrete Shear Walls and Analysis on Them,"" Kenchiku Kenkyu Shiryo, No. 6, Building Research Institute, Ministry of Construction, Tokyo, March 1975, 279 pages. (in Japanese)","Matui_1-3","SI","880","1000","0.9","80","38000","1","30","80","I","80","80","840","30","","","N","12.3","","","","294.0;236.7","","","236.7","","","236.7","","","","","","7","","","0.0044","0.0375","","0.0044","","960","1","U","M","1","880","0","","","0","Y","N","","","","","","","74725","","0","","0","0","",
"Past Experimental Results on Reinforced Concrete Shear Walls and Analysis on Them","Matui_1-4 (139)","Hirosawa, M.","Reinforced Concrete, Structural Walls","A.Puranam, C.Sim, C.Song, Y.Wang","2015-03-20","Cheng Song/Ying Wang (song74@purdue.edu/wang763@purdue.edu)","","Matui 1/Hirosawa (1975)","0","Hirosawa, M., ""Past Experimental Results on Reinforced Concrete Shear Walls and Analysis on Them,"" Kenchiku Kenkyu Shiryo, No. 6, Building Research Institute, Ministry of Construction, Tokyo, March 1975, 279 pages. (in Japanese)","Matui_1-4","SI","880","1000","0.9","80","38000","1","30","80","I","80","80","840","30","","","N","12.3","","","","294.0;236.7","","","236.7","","","236.7","","","","","","7","","","0.0061","0.0375","","0.0061","","960","1","U","M","1","880","0","","","0","Y","N","","","","","","","70560","","0","","0","0","",
"Past Experimental Results on Reinforced Concrete Shear Walls and Analysis on Them","Sugano_2-1 (140)","Hirosawa, M.","Reinforced Concrete, Structural Walls","A.Puranam, C.Sim, C.Song, Y.Wang","2015-03-20","Cheng Song/Ying Wang (song74@purdue.edu/wang763@purdue.edu)","","Sugano 2/Hirosawa (1975)","0","Hirosawa, M., ""Past Experimental Results on Reinforced Concrete Shear Walls and Analysis on Them,"" Kenchiku Kenkyu Shiryo, No. 6, Building Research Institute, Ministry of Construction, Tokyo, March 1975, 279 pages. (in Japanese)","Sugano_2-1","SI","1620","3960","0.4","360","648000","1","120","360","I","360","360","3240","120","","","N","20.6","","0","41.5,1148;180,574;318.5,574;555,127.2;705,127.2;855,127.2;1005,127.2;1155,127.2;1305,127.2;1455,127.2;1605,127.2;1755,127.2;1905,127.2;2055,127.2;2205,127.2;2355,127.2;2505,127.2;2655,127.2;2805,127.2;2955,127.2;3105,127.2;3255,127.2;3405,127.2;3641.5,574;3780,574;3918.5,1148","396.9;396.9;396.9;571.3;571.3;571.3;571.3;571.3;571.3;571.3;571.3;571.3;571.3;571.3;571.3;571.3;571.3;571.3;571.3;571.3;571.3;571.3;571.3;396.9;396.9;396.9","","","571.3","","","284.2","","","","","","5","","","0.0066","0.0177","","0.0066","","1800","1","U","M","1","1620","0","","","2152","Y","N","","","","","","","2352000","7.2","5","","10","1208000","1. The paper reported additional bending moment due to eccentric axial load./",
"Past Experimental Results on Reinforced Concrete Shear Walls and Analysis on Them","Sugano_2-2 (141)","Hirosawa, M.","Reinforced Concrete, Structural Walls","A.Puranam, C.Sim, C.Song, Y.Wang","2015-03-20","Cheng Song/Ying Wang (song74@purdue.edu/wang763@purdue.edu)","","Sugano 2/Hirosawa (1975)","0","Hirosawa, M., ""Past Experimental Results on Reinforced Concrete Shear Walls and Analysis on Them,"" Kenchiku Kenkyu Shiryo, No. 6, Building Research Institute, Ministry of Construction, Tokyo, March 1975, 279 pages. (in Japanese)","Sugano_2-2","SI","1620","3960","0.4","360","648000","1","120","360","I","360","360","3240","120","","","N","20.8","","0","41.5,1148;180,574;318.5,574;555,127.2;705,127.2;855,127.2;1005,127.2;1155,127.2;1305,127.2;1455,127.2;1605,127.2;1755,127.2;1905,127.2;2055,127.2;2205,127.2;2355,127.2;2505,127.2;2655,127.2;2805,127.2;2955,127.2;3105,127.2;3255,127.2;3405,127.2;3641.5,574;3780,574;3918.5,1148","396.9;396.9;396.9;571.3;571.3;571.3;571.3;571.3;571.3;571.3;571.3;571.3;571.3;571.3;571.3;571.3;571.3;571.3;571.3;571.3;571.3;571.3;571.3;396.9;396.9;396.9","","","571.3","","","284.2","","","","","","5","","","0.0066","0.0177","","0.0066","","1800","1","U","M","1","1620","0","","","4125","Y","N","","","","","","","2940000","7","5","","9","1510000","1. The paper reported additional bending moment due to eccentric axial load./",
"Past Experimental Results on Reinforced Concrete Shear Walls and Analysis on Them","Sugano_2-3 (142)","Hirosawa, M.","Reinforced Concrete, Structural Walls","A.Puranam, C.Sim, C.Song, Y.Wang","2015-03-20","Cheng Song/Ying Wang (song74@purdue.edu/wang763@purdue.edu)","","Sugano 2/Hirosawa (1975)","0","Hirosawa, M., ""Past Experimental Results on Reinforced Concrete Shear Walls and Analysis on Them,"" Kenchiku Kenkyu Shiryo, No. 6, Building Research Institute, Ministry of Construction, Tokyo, March 1975, 279 pages. (in Japanese)","Sugano_2-3","SI","1620","3960","0.4","360","648000","1","120","360","I","360","360","3240","120","","","N","21.3","","0","41.5,1148;180,574;318.5,574;555,127.2;705,127.2;855,127.2;1005,127.2;1155,127.2;1305,127.2;1455,127.2;1605,127.2;1755,127.2;1905,127.2;2055,127.2;2205,127.2;2355,127.2;2505,127.2;2655,127.2;2805,127.2;2955,127.2;3105,127.2;3255,127.2;3405,127.2;3641.5,574;3780,574;3918.5,1148","396.9;396.9;396.9;571.3;571.3;571.3;571.3;571.3;571.3;571.3;571.3;571.3;571.3;571.3;571.3;571.3;571.3;571.3;571.3;571.3;571.3;571.3;571.3;396.9;396.9;396.9","","","571.3","","","284.2","","","","","","5","","","0.0066","0.0177","","0.0066","","1800","1","U","M","1","1620","0","","","2870","Y","N","","","","","","","3136000","8.1","6","","13","1510000","1. The paper reported additional bending moment due to eccentric axial load./",
"Past Experimental Results on Reinforced Concrete Shear Walls and Analysis on Them","Sugano_2-4 (143)","Hirosawa, M.","Reinforced Concrete, Structural Walls","A.Puranam, C.Sim, C.Song, Y.Wang","2015-03-20","Cheng Song/Ying Wang (song74@purdue.edu/wang763@purdue.edu)","","Sugano 2/Hirosawa (1975)","0","Hirosawa, M., ""Past Experimental Results on Reinforced Concrete Shear Walls and Analysis on Them,"" Kenchiku Kenkyu Shiryo, No. 6, Building Research Institute, Ministry of Construction, Tokyo, March 1975, 279 pages. (in Japanese)","Sugano_2-4","SI","1620","3960","0.4","360","648000","1","120","360","I","360","360","3240","120","","","N","19.6","","0","41.5,1148;180,574;318.5,574;555,63.6;705,63.6;855,63.6;1005,63.6;1155,63.6;1305,63.6;1455,63.6;1605,63.6;1755,63.6;1905,63.6;2055,63.6;2205,63.6;2355,63.6;2505,63.6;2655,63.6;2805,63.6;2955,63.6;3105,63.6;3255,63.6;3405,63.6;3641.5,574;3780,574;3918.5,1148","396.9;396.9;396.9;571.3;571.3;571.3;571.3;571.3;571.3;571.3;571.3;571.3;571.3;571.3;571.3;571.3;571.3;571.3;571.3;571.3;571.3;571.3;571.3;396.9;396.9;396.9","","","571.3","","","284.2","","","","","","5","","","0.0032","0.0177","","0.0033","","1800","1","U","M","1","1620","0","","","1659","Y","N","","","","","","","1813000","7.2","5","","10","960000","1. The paper reported additional bending moment due to eccentric axial load./",
"Past Experimental Results on Reinforced Concrete Shear Walls and Analysis on Them","Sugano_2-5 (144)","Hirosawa, M.","Reinforced Concrete, Structural Walls","A.Puranam, C.Sim, C.Song, Y.Wang","2015-03-20","Cheng Song/Ying Wang (song74@purdue.edu/wang763@purdue.edu)","","Sugano 2/Hirosawa (1975)","0","Hirosawa, M., ""Past Experimental Results on Reinforced Concrete Shear Walls and Analysis on Them,"" Kenchiku Kenkyu Shiryo, No. 6, Building Research Institute, Ministry of Construction, Tokyo, March 1975, 279 pages. (in Japanese)","Sugano_2-5","SI","1620","3960","0.4","360","648000","1","120","360","I","360","360","3240","120","","","N","20.8","","0","41.5,1148;180,574;318.5,574;555,56.5;705,56.5;855,56.5;1005,56.5;1155,56.5;1305,56.5;1455,56.5;1605,56.5;1755,56.5;1905,56.5;2055,56.5;2205,56.5;2355,56.5;2505,56.5;2655,56.5;2805,56.5;2955,56.5;3105,56.5;3255,56.5;3405,56.5;3641.5,574;3780,574;3918.5,1148","396.9;396.9;396.9;571.3;571.3;571.3;571.3;571.3;571.3;571.3;571.3;571.3;571.3;571.3;571.3;571.3;571.3;571.3;571.3;571.3;571.3;571.3;571.3;396.9;396.9;396.9","","","571.3","","","284.2","","","","","","5","","","0.0033","0.0177","","0.0033","","1800","1","U","M","1","1620","0","","","1749","Y","N","","","","","","","1911000","9.1","5","","10","960000","1. The paper reported additional bending moment due to eccentric axial load./",
"Past Experimental Results on Reinforced Concrete Shear Walls and Analysis on Them","Sugano_2-6 (145)","Hirosawa, M.","Reinforced Concrete, Structural Walls","A.Puranam, C.Sim, C.Song, Y.Wang","2015-03-20","Cheng Song/Ying Wang (song74@purdue.edu/wang763@purdue.edu)","","Sugano 2/Hirosawa (1975)","0","Hirosawa, M., ""Past Experimental Results on Reinforced Concrete Shear Walls and Analysis on Them,"" Kenchiku Kenkyu Shiryo, No. 6, Building Research Institute, Ministry of Construction, Tokyo, March 1975, 279 pages. (in Japanese)","Sugano_2-6","SI","1620","3960","0.4","360","648000","1","120","360","I","360","360","3240","120","","","N","20.5","","0","41.5,1148;180,574;318.5,574;480,127.2;630,127.2;780,127.2;930,127.2;1080,127.2;1230,127.2;1380,127.2;1530,127.2;1680,127.2;1830,127.2;1980,127.2;2130,127.2;2280,127.2;2430,127.2;2580,127.2;2730,127.2;2880,127.2;3030,127.2;3180,127.2;3330,127.2;3480,127.2;3641.5,574;3780,574;3918.5,1148","396.9;396.9;396.9;284.2;284.2;284.2;284.2;284.2;284.2;284.2;284.2;284.2;284.2;284.2;284.2;284.2;284.2;284.2;284.2;284.2;284.2;284.2;284.2;284.2;396.9;396.9;396.9","","","284.2","","","284.2","","","","","","5","","","0.0069","0.0177","","0.0066","","1800","1","U","M","1","1620","0","","","1955","Y","N","","","","","","","2136400","7.2","3","","5","3100000","1. The paper reported additional bending moment due to eccentric axial load./",
"Past Experimental Results on Reinforced Concrete Shear Walls and Analysis on Them","Sugano_2-7 (146)","Hirosawa, M.","Reinforced Concrete, Structural Walls","A.Puranam, C.Sim, C.Song, Y.Wang","2015-03-20","Cheng Song/Ying Wang (song74@purdue.edu/wang763@purdue.edu)","","Sugano 2/Hirosawa (1975)","0","Hirosawa, M., ""Past Experimental Results on Reinforced Concrete Shear Walls and Analysis on Them,"" Kenchiku Kenkyu Shiryo, No. 6, Building Research Institute, Ministry of Construction, Tokyo, March 1975, 279 pages. (in Japanese)","Sugano_2-7","SI","1620","3960","0.4","360","648000","1","120","360","I","360","360","3240","120","","","N","19.6","","0","41.5,1148;180,574;318.5,574;480,127.2;630,127.2;780,127.2;930,127.2;1080,127.2;1230,127.2;1380,127.2;1530,127.2;1680,127.2;1830,127.2;1980,127.2;2130,127.2;2280,127.2;2430,127.2;2580,127.2;2730,127.2;2880,127.2;3030,127.2;3180,127.2;3330,127.2;3480,127.2;3641.5,574;3780,574;3918.5,1148","396.9;396.9;396.9;284.2;284.2;284.2;284.2;284.2;284.2;284.2;284.2;284.2;284.2;284.2;284.2;284.2;284.2;284.2;284.2;284.2;284.2;284.2;284.2;284.2;396.9;396.9;396.9","","","284.2","","","284.2","","","","","","5","","","0.0069","0.0177","","0.0066","","1800","1","U","M","1","1620","0","","","1811","Y","N","","","","","","","1979600","7.8","2","","6","3100000","1. The paper reported additional bending moment due to eccentric axial load./",
"Past Experimental Results on Reinforced Concrete Shear Walls and Analysis on Them","Sugano_2-8 (147)","Hirosawa, M.","Reinforced Concrete, Structural Walls","A.Puranam, C.Sim, C.Song, Y.Wang","2015-03-20","Cheng Song/Ying Wang (song74@purdue.edu/wang763@purdue.edu)","","Sugano 2/Hirosawa (1975)","0","Hirosawa, M., ""Past Experimental Results on Reinforced Concrete Shear Walls and Analysis on Them,"" Kenchiku Kenkyu Shiryo, No. 6, Building Research Institute, Ministry of Construction, Tokyo, March 1975, 279 pages. (in Japanese)","Sugano_2-8","SI","1620","3960","0.4","360","648000","1","120","360","I","360","360","3240","120","","","N","20.9","","0","41.5,1148;180,574;318.5,574;480,142.6;630,142.6;780,142.6;930,142.6;1080,142.6;1230,142.6;1380,142.6;1530,142.6;1680,142.6;1830,142.6;1980,142.6;2130,142.6;2280,142.6;2430,142.6;2580,142.6;2730,142.6;2880,142.6;3030,142.6;3180,142.6;3330,142.6;3480,142.6;3641.5,574;3780,574;3918.5,1148","396.9;396.9;396.9;396.9;396.9;396.9;396.9;396.9;396.9;396.9;396.9;396.9;396.9;396.9;396.9;396.9;396.9;396.9;396.9;396.9;396.9;396.9;396.9;396.9;396.9;396.9;396.9","","","396.9","","","284.2","","","","","","5","","","0.0077","0.0177","","0.0074","","1800","1","U","M","1","1620","0","","","2107","Y","N","","","","","","","2303000","7.7","3","","6","3100000","1. The paper reported additional bending moment due to eccentric axial load./",
"Past Experimental Results on Reinforced Concrete Shear Walls and Analysis on Them","Aoyagi_1-1 (148)","Hirosawa, M.","Reinforced Concrete, Structural Walls","A.Puranam, C.Sim, C.Song, Y.Wang","2015-03-20","Cheng Song/Ying Wang (song74@purdue.edu/wang763@purdue.edu)","","Aoyagi 1/Hirosawa (1975)","0","Hirosawa, M., ""Past Experimental Results on Reinforced Concrete Shear Walls and Analysis on Them,"" Kenchiku Kenkyu Shiryo, No. 6, Building Research Institute, Ministry of Construction, Tokyo, March 1975, 279 pages. (in Japanese)","Aoyagi_1-1","SI","1360","2720","0.5","320","371200","1","80","320","I","320","320","2080","80","","","L","19.7","","","","362.6;352.8","","","352.8","","","352.8","","","","","","4","","","0.0071","0.0174","","0.0076","","1520","1","U","M","1","1360","0","","","0","Y","N","","","","","","","931000","4.6","4","","4","1810000","",
"Past Experimental Results on Reinforced Concrete Shear Walls and Analysis on Them","Aoyagi_1-2 (149)","Hirosawa, M.","Reinforced Concrete, Structural Walls","A.Puranam, C.Sim, C.Song, Y.Wang","2015-03-20","Cheng Song/Ying Wang (song74@purdue.edu/wang763@purdue.edu)","","Aoyagi 1/Hirosawa (1975)","0","Hirosawa, M., ""Past Experimental Results on Reinforced Concrete Shear Walls and Analysis on Them,"" Kenchiku Kenkyu Shiryo, No. 6, Building Research Institute, Ministry of Construction, Tokyo, March 1975, 279 pages. (in Japanese)","Aoyagi_1-2","SI","1360","2720","0.5","320","371200","1","80","320","I","320","320","2080","80","","","L","25.9","","","","362.6;352.8","","","352.8","","","352.8","","","","","","4","","","0.0071","0.0174","","0.0076","","1520","1","U","M","1","1360","0","","","0","Y","N","","","","","","","1029000","8.3","4","","4","703500","",
"Past Experimental Results on Reinforced Concrete Shear Walls and Analysis on Them","Aoyagi_1-3 (150)","Hirosawa, M.","Reinforced Concrete, Structural Walls","A.Puranam, C.Sim, C.Song, Y.Wang","2015-03-20","Cheng Song/Ying Wang (song74@purdue.edu/wang763@purdue.edu)","","Aoyagi 1/Hirosawa (1975)","0","Hirosawa, M., ""Past Experimental Results on Reinforced Concrete Shear Walls and Analysis on Them,"" Kenchiku Kenkyu Shiryo, No. 6, Building Research Institute, Ministry of Construction, Tokyo, March 1975, 279 pages. (in Japanese)","Aoyagi_1-3","SI","1360","2720","0.5","320","537600","1","160","320","I","320","320","2080","160","","","L","29.4","","","","362.6;339.2","","","339.2","","","352.8","","","","","","4","","","0.0058","0.0174","","0.0062","","1520","1","U","M","1","1360","0","","","0","Y","N","","","","","","","1553300","20","4","","4","1300000","",
"Past Experimental Results on Reinforced Concrete Shear Walls and Analysis on Them","Aoyagi_1-4 (151)","Hirosawa, M.","Reinforced Concrete, Structural Walls","A.Puranam, C.Sim, C.Song, Y.Wang","2015-03-20","Cheng Song/Ying Wang (song74@purdue.edu/wang763@purdue.edu)","","Aoyagi 1/Hirosawa (1975)","0","Hirosawa, M., ""Past Experimental Results on Reinforced Concrete Shear Walls and Analysis on Them,"" Kenchiku Kenkyu Shiryo, No. 6, Building Research Institute, Ministry of Construction, Tokyo, March 1975, 279 pages. (in Japanese)","Aoyagi_1-4","SI","1360","2720","0.5","320","371200","1","80","320","I","320","320","2080","80","","","L","23.8","","","","272.0;352.8","","","352.8","","","352.8","","","","","","4","","","0.0071","0.0648","","0.0076","","1520","1","U","M","1","1360","0","","","0","Y","N","","","","","","","1494500","7","5","","5","320000","",
"Past Experimental Results on Reinforced Concrete Shear Walls and Analysis on Them","Aoyagi_1-5 (152)","Hirosawa, M.","Reinforced Concrete, Structural Walls","A.Puranam, C.Sim, C.Song, Y.Wang","2015-03-20","Cheng Song/Ying Wang (song74@purdue.edu/wang763@purdue.edu)","","Aoyagi 1/Hirosawa (1975)","0","Hirosawa, M., ""Past Experimental Results on Reinforced Concrete Shear Walls and Analysis on Them,"" Kenchiku Kenkyu Shiryo, No. 6, Building Research Institute, Ministry of Construction, Tokyo, March 1975, 279 pages. (in Japanese)","Aoyagi_1-5","SI","1360","2720","0.5","320","537600","1","160","320","I","320","320","2080","160","","","L","29.2","","","","272.0;339.2","","","339.2","","","352.8","","","","","","4","","","0.0058","0.0648","","0.0062","","1520","1","U","M","1","1360","0","","","0","Y","N","","","","","","","2307900","6.3","4","","4","1027000","",
"Past Experimental Results on Reinforced Concrete Shear Walls and Analysis on Them","Hirosawa_12-1 (153)","Hirosawa, M.","Reinforced Concrete, Structural Walls","A.Puranam, C.Sim, C.Song, Y.Wang","2015-03-20","Cheng Song/Ying Wang (song74@purdue.edu/wang763@purdue.edu)","","Hirosawa 12/Hirosawa (1975)","0","Hirosawa, M., ""Past Experimental Results on Reinforced Concrete Shear Walls and Analysis on Them,"" Kenchiku Kenkyu Shiryo, No. 6, Building Research Institute, Ministry of Construction, Tokyo, March 1975, 279 pages. (in Japanese)","Hirosawa_12-1","SI","1050","600","1.8","150","42000","2","30","100","I","100","150","400","30","","","N","33.1","","","","280.3;222.1","","","222.1","","","280.3","","","","","","12","","","0.0021","0.028","","0.0022","","1400","2","U","C","2","700","0","","","30","Y","N","","","","","","","94746","8.5","0","","0","0","1. Multiple lateral loads were applied to the specimen./2. The paper reported additional bending moment due to eccentric axial load./",
"Past Experimental Results on Reinforced Concrete Shear Walls and Analysis on Them","Hirosawa_12-2 (154)","Hirosawa, M.","Reinforced Concrete, Structural Walls","A.Puranam, C.Sim, C.Song, Y.Wang","2015-03-20","Cheng Song/Ying Wang (song74@purdue.edu/wang763@purdue.edu)","","Hirosawa 12/Hirosawa (1975)","0","Hirosawa, M., ""Past Experimental Results on Reinforced Concrete Shear Walls and Analysis on Them,"" Kenchiku Kenkyu Shiryo, No. 6, Building Research Institute, Ministry of Construction, Tokyo, March 1975, 279 pages. (in Japanese)","Hirosawa_12-2","SI","1050","600","1.8","150","42000","2","30","100","I","100","150","400","30","","","N","27.1","","","","280.3;222.1","","","222.1","","","280.3","","","","","","12","","","0.0021","0.028","","0.0022","","1400","2","U","C","2","700","41160","","","29","Y","N","","","","","","","107398","11.8","0","","0","0","1. Multiple lateral loads were applied to the specimen./2. The paper reported additional bending moment due to eccentric axial load./",
"Past Experimental Results on Reinforced Concrete Shear Walls and Analysis on Them","Hirosawa_12-3 (155)","Hirosawa, M.","Reinforced Concrete, Structural Walls","A.Puranam, C.Sim, C.Song, Y.Wang","2015-03-20","Cheng Song/Ying Wang (song74@purdue.edu/wang763@purdue.edu)","","Hirosawa 12/Hirosawa (1975)","0","Hirosawa, M., ""Past Experimental Results on Reinforced Concrete Shear Walls and Analysis on Them,"" Kenchiku Kenkyu Shiryo, No. 6, Building Research Institute, Ministry of Construction, Tokyo, March 1975, 279 pages. (in Japanese)","Hirosawa_12-3","SI","1050","600","1.8","150","42000","2","30","100","I","100","150","400","30","","","N","28.2","","","","280.3;222.1","","","222.1","","","280.3","","","","","","12","","","0.0021","0.028","","0.0022","","1400","2","U","C","2","700","82320","","","30","Y","N","","","","","","","122500","9.2","0","","0","0","1. Multiple lateral loads were applied to the specimen./2. The paper reported additional bending moment due to eccentric axial load./",
"Past Experimental Results on Reinforced Concrete Shear Walls and Analysis on Them","Hirosawa_12-4 (156)","Hirosawa, M.","Reinforced Concrete, Structural Walls","A.Puranam, C.Sim, C.Song, Y.Wang","2015-03-20","Cheng Song/Ying Wang (song74@purdue.edu/wang763@purdue.edu)","","Hirosawa 12/Hirosawa (1975)","0","Hirosawa, M., ""Past Experimental Results on Reinforced Concrete Shear Walls and Analysis on Them,"" Kenchiku Kenkyu Shiryo, No. 6, Building Research Institute, Ministry of Construction, Tokyo, March 1975, 279 pages. (in Japanese)","Hirosawa_12-4","SI","1050","600","1.8","150","42000","2","30","100","I","100","150","400","30","","","N","26.9","","","","280.3;222.1","","","222.1","","","280.3","","","","","","12","","","0.0021","0.028","","0.0022","","1400","2","U","C","2","700","117600","","","31","Y","N","","","","","","","111720","10.3","0","","0","0","1. Multiple lateral loads were applied to the specimen./2. The paper reported additional bending moment due to eccentric axial load./",
"Past Experimental Results on Reinforced Concrete Shear Walls and Analysis on Them","Ohono_1-1 (157)","Hirosawa, M.","Reinforced Concrete, Structural Walls","A.Puranam, C.Sim, C.Song, Y.Wang","2015-03-20","Cheng Song/Ying Wang (song74@purdue.edu/wang763@purdue.edu)","","Ohono 1/Hirosawa (1975)","0","Hirosawa, M., ""Past Experimental Results on Reinforced Concrete Shear Walls and Analysis on Them,"" Kenchiku Kenkyu Shiryo, No. 6, Building Research Institute, Ministry of Construction, Tokyo, March 1975, 279 pages. (in Japanese)","Ohono_1-1","SI","400","900","0.4","100","90000","1","100","","R","900","100","","","","","N","30","","","","296.9;223.9","","","223.9","","","223.9","","","","","","9","","","0.001","0.0503","","0.001","","800","1","U","M","1","400","0","","","0","Y","N","","","","","","","248920","0.7","0","","0","1630000","1. Horizontal monotonic load was applied at mid-height of the walls./",
"Past Experimental Results on Reinforced Concrete Shear Walls and Analysis on Them","Ohono_1-2 (158)","Hirosawa, M.","Reinforced Concrete, Structural Walls","A.Puranam, C.Sim, C.Song, Y.Wang","2015-03-20","Cheng Song/Ying Wang (song74@purdue.edu/wang763@purdue.edu)","","Ohono 1/Hirosawa (1975)","0","Hirosawa, M., ""Past Experimental Results on Reinforced Concrete Shear Walls and Analysis on Them,"" Kenchiku Kenkyu Shiryo, No. 6, Building Research Institute, Ministry of Construction, Tokyo, March 1975, 279 pages. (in Japanese)","Ohono_1-2","SI","400","900","0.4","100","90000","1","100","","R","900","100","","","","","N","28.6","","","","296.9;223.9","","","223.9","","","223.9","","","","","","9","","","0.001","0.0503","","0.001","","800","1","U","M","1","400","0","","","0","Y","N","","","","","","","199920","0.2","0","","0","815000","1. Horizontal monotonic load was applied at mid-height of the walls./",
"Past Experimental Results on Reinforced Concrete Shear Walls and Analysis on Them","Ohono_2-1 (159)","Hirosawa, M.","Reinforced Concrete, Structural Walls","A.Puranam, C.Sim, C.Song, Y.Wang","2015-03-20","Cheng Song/Ying Wang (song74@purdue.edu/wang763@purdue.edu)","","Ohono 2/Hirosawa (1975)","0","Hirosawa, M., ""Past Experimental Results on Reinforced Concrete Shear Walls and Analysis on Them,"" Kenchiku Kenkyu Shiryo, No. 6, Building Research Institute, Ministry of Construction, Tokyo, March 1975, 279 pages. (in Japanese)","Ohono_2-1","SI","400","900","0.4","100","69000","1","70","100","C","100","100","700","70","","","N","29.4","","","","296.9;223.9","","","280","","","223.9","","","","","","9","","","0.0014","0.0503","","0.0054","","800","1","U","M","1","400","0","","","0","Y","N","","","","","","","288120","0.5","0","","0","815000","1. Horizontal monotonic load was applied at mid-height of the walls./",
"Past Experimental Results on Reinforced Concrete Shear Walls and Analysis on Them","Ohono_2-2 (160)","Hirosawa, M.","Reinforced Concrete, Structural Walls","A.Puranam, C.Sim, C.Song, Y.Wang","2015-03-20","Cheng Song/Ying Wang (song74@purdue.edu/wang763@purdue.edu)","","Ohono 2/Hirosawa (1975)","0","Hirosawa, M., ""Past Experimental Results on Reinforced Concrete Shear Walls and Analysis on Them,"" Kenchiku Kenkyu Shiryo, No. 6, Building Research Institute, Ministry of Construction, Tokyo, March 1975, 279 pages. (in Japanese)","Ohono_2-2","SI","400","900","0.4","100","69000","1","70","100","C","100","100","700","70","","","N","29.3","","","","296.9;223.9","","","280","","","223.9","","","","","","18","","","0.0014","0.0503","","0.0054","","800","1","U","M","1","400","0","","","0","Y","N","","","","","","","276360","0.5","0","","0","815000","1. Horizontal monotonic load was applied at mid-height of the walls./",
"Past Experimental Results on Reinforced Concrete Shear Walls and Analysis on Them","Ohono_2-3 (161)","Hirosawa, M.","Reinforced Concrete, Structural Walls","A.Puranam, C.Sim, C.Song, Y.Wang","2015-03-20","Cheng Song/Ying Wang (song74@purdue.edu/wang763@purdue.edu)","","Ohono 2/Hirosawa (1975)","0","Hirosawa, M., ""Past Experimental Results on Reinforced Concrete Shear Walls and Analysis on Them,"" Kenchiku Kenkyu Shiryo, No. 6, Building Research Institute, Ministry of Construction, Tokyo, March 1975, 279 pages. (in Japanese)","Ohono_2-3","SI","400","900","0.4","100","48000","1","40","100","C","100","100","700","40","","","N","29.1","","","","296.9;223.9","","","280","","","223.9","","","","","","18","","","0.0024","0.0503","","0.0095","","800","1","U","M","1","400","0","","","0","Y","N","","","","","","","226380","0.8","0","","0","1630000","1. Horizontal monotonic load was applied at mid-height of the walls./",
