Repository: SpinoWeb/Shear-Wall-Failure-Mode

File: ACI_445B_Shear_Wall_Database.csv (part 12 of 15)
"Seismic Behavior of Slender Reinforced Concrete Walls","W4","Hube, M. A., Marihuen, A., Llera, J. C. de la, and Stojadinovic, B.","Reinforced Concrete, Wall, Slender, Experiment, Failure, Earthquake, Effective Stiffness, Buckling","Merve Usta","2017-01-16","Merve Usta (musta@purdue.edu)","","Hube et al. (2014)","0","Hube, M. A., Marihuen, A., Llera, J. C. de la, and Stojadinovic, B. (2014), ""Seismic Behavior of Slender Reinforced Concrete Walls."" Engineering Structures 80(2014), pp. 377-388.","W4","SI","1750","700","2.5","75","52500","1","75","","R","700","75","","","","260","N","27.4","G","0","20,157.1;80,100.5;215,100.5;350,100.5;485,100.5;620,100.5;680,157.1","469.2;445.6;445.6;445.6;445.6;445.6;469.2","675.7;598.9;598.9;598.9;598.9;598.9;675.7","0.166;0.151;0.151;0.151;0.151;0.151;0.166","523.9","575.7","0.005","0","0","0","","10","10","","","","0.0067","0.0049","","0.0046","0","0","1","U","C","1","1750","216000","","","0","","","","","","","","","113000","","","","","","1. Wall had no confinement in the boundaries./ 2. Alarcon et al. (2014), and Hube et al. (2014) reported different ages for concrete although both papers are about same experimental program. Value reported by Alarcon et al. (2014) was entered./",
"Seismic Behavior of Slender Reinforced Concrete Walls","W5","Hube, M. A., Marihuen, A., Llera, J. C. de la, and Stojadinovic, B.","Reinforced Concrete, Wall, Slender, Experiment, Failure, Earthquake, Effective Stiffness, Buckling","Merve Usta","2017-01-16","Merve Usta (musta@purdue.edu)","","Hube et al. (2014)","0","Hube, M. A., Marihuen, A., Llera, J. C. de la, and Stojadinovic, B. (2014), ""Seismic Behavior of Slender Reinforced Concrete Walls."" Engineering Structures 80(2014), pp. 377-388.","W5","SI","1330","700","1.9","100","70000","1","100","","R","700","100","","","","260","N","27.4","G","0","20,157.1;80,157.1;215,100.5;350,100.5;485,100.5;620,157.1;680,157.1","469.2;469.2;445.6;445.6;445.6;469.2;469.2","675.7;675.7;598.9;598.9;598.9;675.7;675.7","0.166;0.166;0.151;0.151;0.151;0.166;0.166","608.9","667.7","0.057","0","0","0","","10","10","","","","0.0072","0.0045","","0.0044","0","0","1","U","C","1","1330","287000","","","0","","","","","","","","","191000","","","","","","1. Wall had no confinement in the boundaries./ 2. Alarcon et al. (2014), and Hube et al. (2014) reported different ages for concrete although both papers are about same experimental program. Value reported by Alarcon et al. (2014) was entered./",
"Seismic Behavior of Slender Reinforced Concrete Walls","W6","Hube, M. A., Marihuen, A., Llera, J. C. de la, and Stojadinovic, B.","Reinforced Concrete, Wall, Slender, Experiment, Failure, Earthquake, Effective Stiffness, Buckling","Merve Usta","2017-01-16","Merve Usta (musta@purdue.edu)","","Hube et al. (2014)","0","Hube, M. A., Marihuen, A., Llera, J. C. de la, and Stojadinovic, B. (2014), ""Seismic Behavior of Slender Reinforced Concrete Walls."" Engineering Structures 80(2014), pp. 377-388.","W6","SI","1750","700","2.5","100","70000","1","100","","R","700","100","","","","260","N","27.4","G","0","12.5,100.5;87.5,100.5;162.5,100.5;237.5,100.5;312.5,100.5;387.5,100.5;462.5,100.5;537.5,100.5;612.5,100.5;687.5,100.5","445.6;445.6;445.6;445.6;445.6;445.6;445.6;445.6;445.6;445.6","598.9;598.9;598.9;598.9;598.9;598.9;598.9;598.9;598.9;598.9","0.151;0.151;0.151;0.151;0.151;0.151;0.151;0.151;0.151;0.151","608.9","667.7","0.057","0","0","0","","10","10","","","","0.0134","0","","0.0044","0","0","1","U","C","1","1750","287000","","","0","","","","","","","","","138000","","","","","","1. Wall had no confinement in the boundaries./ 2. Alarcon et al. (2014), and Hube et al. (2014) reported different ages for concrete although both papers are about same experimental program. Value reported by Alarcon et al. (2014) was entered./",
"Seismic Behavior of Slender Reinforced Concrete Walls","W7","Hube, M. A., Marihuen, A., Llera, J. C. de la, and Stojadinovic, B.","Reinforced Concrete, Wall, Slender, Experiment, Failure, Earthquake, Effective Stiffness, Buckling","Merve Usta","2017-01-16","Merve Usta (musta@purdue.edu)","","Hube et al. (2014)","0","Hube, M. A., Marihuen, A., Llera, J. C. de la, and Stojadinovic, B. (2014), ""Seismic Behavior of Slender Reinforced Concrete Walls."" Engineering Structures 80(2014), pp. 377-388.","W7","SI","1750","700","2.5","100","70000","1","100","","R","700","100","","","","260","N","27.4","G","0","20,157.1;80,157.1;215,100.5;350,100.5;485,100.5;620,157.1;680,157.1","469.2;469.2;445.6;445.6;445.6;469.2;469.2","675.7;675.7;598.9;598.9;598.9;675.7;675.7","0.166;0.166;0.151;0.151;0.151;0.166;0.166","608.9","667.7","0.057","0","0","0","","10","10","","","","0.0072","0.0045","","0.0044","0","0","1","U","C","1","1750","287000","","","0","","","","","","","","","149000","","","","","","1. Wall had no confinement in the boundaries./ 2. Alarcon et al. (2014), and Hube et al. (2014) reported different ages for concrete although both papers are about same experimental program. Value reported by Alarcon et al. (2014) was entered./",
"Seismic Behavior of Slender Reinforced Concrete Walls","W8","Hube, M. A., Marihuen, A., Llera, J. C. de la, and Stojadinovic, B.","Reinforced Concrete, Wall, Slender, Experiment, Failure, Earthquake, Effective Stiffness, Buckling","Merve Usta","2017-01-16","Merve Usta (musta@purdue.edu)","","Hube et al. (2014)","0","Hube, M. A., Marihuen, A., Llera, J. C. de la, and Stojadinovic, B. (2014), ""Seismic Behavior of Slender Reinforced Concrete Walls."" Engineering Structures 80(2014), pp. 377-388.","W8","SI","1750","700","2.5","100","70000","1","100","","R","700","100","","","","260","N","27.4","G","0","20,157.1;80,157.1;215,100.5;350,100.5;485,100.5;620,157.1;680,157.1","469.2;469.2;445.6;445.6;445.6;469.2;469.2","675.7;675.7;598.9;598.9;598.9;675.7;675.7","0.166;0.166;0.151;0.151;0.151;0.166;0.166","608.9","667.7","0.057","608.9","667.7","0.057","","10","10","","","","0.0072","0.0045","","0.0064","0.0116","1600","1","U","C","1","1750","287000","","","0","","","","","","","","","156000","","","","","","1. Alarcon et al. (2014) and Hube et al. (2014) reported different ages for concrete although both papers are about same experimental program. Value reported by Alarcon et al. (2014) was entered./",
"Seismic Behavior of Slender Reinforced Concrete Walls","W9","Hube, M. A., Marihuen, A., Llera, J. C. de la, and Stojadinovic, B.","Reinforced Concrete, Wall, Slender, Experiment, Failure, Earthquake, Effective Stiffness, Buckling","Merve Usta","2017-01-16","Merve Usta (musta@purdue.edu)","","Hube et al. (2014)","0","Hube, M. A., Marihuen, A., Llera, J. C. de la, and Stojadinovic, B. (2014), ""Seismic Behavior of Slender Reinforced Concrete Walls."" Engineering Structures 80(2014), pp. 377-388.","W9","SI","1750","700","2.5","100","70000","1","100","","R","700","100","","","","260","N","27.4","G","0","20,157.1;80,157.1;215,100.5;350,100.5;485,100.5;620,157.1;680,157.1","469.2;469.2;445.6;445.6;445.6;469.2;469.2","675.7;675.7;598.9;598.9;598.9;675.7;675.7","0.166;0.166;0.151;0.151;0.151;0.166;0.166","608.9","667.7","0.057","0","0","0","","10","10","","","","0.0072","0.0045","","0.0056","0","0","1","U","C","1","1750","287000","","","0","","","","","","","","","145000","","","","","","1. Wall had no confinement in the boundaries./ 2. Wall had cross-ties on every vertical bars (except for the outermost boundary bars) at each level of horizontal reinforcement./ 3. Alarcon et al. (2014), and Hube et al. (2014) reported different ages for concrete although both papers are about same experimental program. Value reported by Alarcon et al. (2014) was entered./",
"Seismic Behavior of Squat Reinforced Concrete Shear Walls","1","Hidalgo, P. A., Ledezma, C. A., and Jordan, R. M.","Reinforced Concrete, Structural Walls, Squat Walls, Seismic Behavior","A.Puranam, C.Sim, C.Song, Y.Wang","2015-03-20","Ying Wang (wang763@purdue.edu)","Aishwarya Y. Puranam (apuranam@purdue.edu)","Hidalgo et al. (2002)","1","Hidalgo, P. A., Ledezma, C. A., and Jordan, R. M. ""Seismic Behavior of Squat Reinforced Concrete Shear Walls"". Earthquake Spectra, 18(2),2002. pp. 287","1","SI","1000","1000","1","120","120000","1","120","","R","1000","120","","","","","N","19.4","G","0","33,508.9;116.5,508.9;249.5,50.3;416.5,50.3;583.5,50.3;750.5,50.3;883.5,508.9;967,508.9","392;392;392;392;392;392;392;392","","","392","","","","","","","","","","","","0.0025","","","0.0013","","","1","U","C","1","1000","0","","","0","Y","","","","","","","","198000","13.2","1","","-5","58912","1. Horizontal cyclic load was applied at mid-height of the walls./2. Reinforcement detail is not available in the paper. Section was assumed to have a homogenous reinforcement layout in the entries under 'Reinforcement Depths and Areas of Vertical Bars' column. For more detail about reinforcement configuration, check reports./3. Since only one yield strength value is available for each experiment in the paper, reported yield strength values (fy) were used for both boundary and web vertical and horizontal reinforcements./",
"Seismic Behavior of Squat Reinforced Concrete Shear Walls","2","Hidalgo, P. A., Ledezma, C. A., and Jordan, R. M.","Reinforced Concrete, Structural Walls, Squat Walls, Seismic Behavior","A.Puranam, C.Sim, C.Song, Y.Wang","2015-03-20","Ying Wang (wang763@purdue.edu)","Aishwarya Y. Puranam (apuranam@purdue.edu)","Hidalgo et al. (2002)","1","Hidalgo, P. A., Ledezma, C. A., and Jordan, R. M. ""Seismic Behavior of Squat Reinforced Concrete Shear Walls"". Earthquake Spectra, 18(2),2002. pp. 287","2","SI","1000","1000","1","120","120000","1","120","","R","1000","120","","","","","N","19.6","G","0","35,508.9;116.5,508.9;249.5,50.3;416.5,50.3;583.5,50.3;750.5,50.3;883.5,508.9;965,508.9","402;402;402;402;402;402;402;402","","","402","","","","","","","","","","","","0.0025","","","0.0025","","","1","U","C","1","1000","0","","","0","Y","","","","","","","","270000","15","7","","-25","41814","1. Horizontal cyclic load was applied at mid-height of the walls./2. Reinforcement detail is not available in the paper. Section was assumed to have a homogenous reinforcement layout in the entries under 'Reinforcement Depths and Areas of Vertical Bars' column. For more detail about reinforcement configuration, check reports./3. Since only one yield strength value is available for each experiment in the paper, reported yield strength values (fy) were used for both boundary and web vertical and horizontal reinforcements./",
"Seismic Behavior of Squat Reinforced Concrete Shear Walls","4","Hidalgo, P. A., Ledezma, C. A., and Jordan, R. M.","Reinforced Concrete, Structural Walls, Squat Walls, Seismic Behavior","A.Puranam, C.Sim, C.Song, Y.Wang","2015-03-20","Ying Wang (wang763@purdue.edu)","Aishwarya Y. Puranam (apuranam@purdue.edu)","Hidalgo et al. (2002)","1","Hidalgo, P. A., Ledezma, C. A., and Jordan, R. M. ""Seismic Behavior of Squat Reinforced Concrete Shear Walls"". Earthquake Spectra, 18(2),2002. pp. 287","4","SI","1000","1000","1","120","120000","1","120","","R","1000","120","","","","","N","19.5","G","0","41,760.3;116.5,508.9;249.5,50.3;416.5,50.3;583.5,50.3;750.5,50.3;883.5,508.9;959,760.3","402;402;402;402;402;402;402;402","","","402","","","","","","","","","","","","0.0025","","","0.0038","","","1","U","C","1","1000","0","","","0","Y","","","","","","","","324000","15","9","","","42318","1. Horizontal cyclic load was applied at mid-height of the walls./2. Reinforcement detail is not available in the paper. Section was assumed to have a homogenous reinforcement layout in the entries under 'Reinforcement Depths and Areas of Vertical Bars' column. For more detail about reinforcement configuration, check reports./3. Since only one yield strength value is available for each experiment in the paper, reported yield strength values (fy) were used for both boundary and web vertical and horizontal reinforcements./",
"Seismic Behavior of Squat Reinforced Concrete Shear Walls","6","Hidalgo, P. A., Ledezma, C. A., and Jordan, R. M.","Reinforced Concrete, Structural Walls, Squat Walls, Seismic Behavior","A.Puranam, C.Sim, C.Song, Y.Wang","2015-03-20","Ying Wang (wang763@purdue.edu)","Aishwarya Y. Puranam (apuranam@purdue.edu)","Hidalgo et al. (2002)","1","Hidalgo, P. A., Ledezma, C. A., and Jordan, R. M. ""Seismic Behavior of Squat Reinforced Concrete Shear Walls"". Earthquake Spectra, 18(2),2002. pp. 287","6","SI","900","1300","0.7","120","156000","1","120","","R","1300","120","","","","","N","17.6","G","0","33,508.9;114,508.9;245,50.3;407,50.3;569,50.3;731,50.3;893,50.3;1055,50.3;1186,508.9;1267,508.9","314;314;314;314;314;314;314;314;314;314","","","314","","","","","","","","","","","","0.0026","","","0.0013","","","1","U","C","1","900","0","","","0","Y","","","","","","","","309000","7.9","5","","9","111171","1. Horizontal cyclic load was applied at mid-height of the walls./2. Reinforcement detail is not available in the paper. Section was assumed to have a homogenous reinforcement layout in the entries under 'Reinforcement Depths and Areas of Vertical Bars' column. For more detail about reinforcement configuration, check reports./3. Since only one yield strength value is available for each experiment in the paper, reported yield strength values (fy) were used for both boundary and web vertical and horizontal reinforcements./",
"Seismic Behavior of Squat Reinforced Concrete Shear Walls","7","Hidalgo, P. A., Ledezma, C. A., and Jordan, R. M.","Reinforced Concrete, Structural Walls, Squat Walls, Seismic Behavior","A.Puranam, C.Sim, C.Song, Y.Wang","2015-03-20","Ying Wang (wang763@purdue.edu)","Aishwarya Y. Puranam (apuranam@purdue.edu)","Hidalgo et al. (2002)","1","Hidalgo, P. A., Ledezma, C. A., and Jordan, R. M. ""Seismic Behavior of Squat Reinforced Concrete Shear Walls"". Earthquake Spectra, 18(2),2002. pp. 287","7","SI","900","1300","0.7","120","156000","1","120","","R","1300","120","","","","","N","18.1","G","0","35,508.9;129.5,508.9;177.5,50.3;366.5,50.3;555.5,50.3;744.5,50.3;933.5,50.3;1122.5,50.3;1170.5,508.9;1265,508.9","471;471;471;471;471;471;471;471;471;471","","","471","","","","","","","","","","","","0.0013","","","0.0025","","","1","U","C","1","900","0","","","0","Y","","","","","","","","364000","11.3","6","","-20","109516","1. Horizontal cyclic load was applied at mid-height of the walls./2. Reinforcement detail is not available in the paper. Section was assumed to have a homogenous reinforcement layout in the entries under 'Reinforcement Depths and Areas of Vertical Bars' column. For more detail about reinforcement configuration, check reports./3. Since only one yield strength value is available for each experiment in the paper, reported yield strength values (fy) were used for both boundary and web vertical and horizontal reinforcements./",
"Seismic Behavior of Squat Reinforced Concrete Shear Walls","8","Hidalgo, P. A., Ledezma, C. A., and Jordan, R. M.","Reinforced Concrete, Structural Walls, Squat Walls, Seismic Behavior","A.Puranam, C.Sim, C.Song, Y.Wang","2015-03-20","Ying Wang (wang763@purdue.edu)","Aishwarya Y. Puranam (apuranam@purdue.edu)","Hidalgo et al. (2002)","1","Hidalgo, P. A., Ledezma, C. A., and Jordan, R. M. ""Seismic Behavior of Squat Reinforced Concrete Shear Walls"". Earthquake Spectra, 18(2),2002. pp. 287","8","SI","900","1300","0.7","120","156000","1","120","","R","1300","120","","","","","N","15.7","G","0","35,508.9;116,508.9;245,50.3;407,50.3;569,50.3;731,50.3;893,50.3;1055,50.3;1184,508.9;1265,508.9","471;471;471;471;471;471;471;471;471;471","","","471","","","","","","","","","","","","0.0026","","","0.0025","","","1","U","C","1","900","0","","","0","Y","","","","","","","","374000","9.9","7","","-21","58655","1. Horizontal cyclic load was applied at mid-height of the walls./2. Reinforcement detail is not available in the paper. Section was assumed to have a homogenous reinforcement layout in the entries under 'Reinforcement Depths and Areas of Vertical Bars' column. For more detail about reinforcement configuration, check reports./3. Since only one yield strength value is available for each experiment in the paper, reported yield strength values (fy) were used for both boundary and web vertical and horizontal reinforcements./",
"Seismic Behavior of Squat Reinforced Concrete Shear Walls","9","Hidalgo, P. A., Ledezma, C. A., and Jordan, R. M.","Reinforced Concrete, Structural Walls, Squat Walls, Seismic Behavior","A.Puranam, C.Sim, C.Song, Y.Wang","2015-03-20","Ying Wang (wang763@purdue.edu)","Aishwarya Y. Puranam (apuranam@purdue.edu)","Hidalgo et al. (2002)","1","Hidalgo, P. A., Ledezma, C. A., and Jordan, R. M. ""Seismic Behavior of Squat Reinforced Concrete Shear Walls"". Earthquake Spectra, 18(2),2002. pp. 287","9","SI","900","1300","0.7","100","130000","1","100","","R","1300","100","","","","","N","17.6","G","0","33,508.9;88,402.1;210,28.3;320,28.3;430,28.3;540,28.3;650,28.3;760,28.3;870,28.3;980,28.3;1090,28.3;1212,402.1;1267,508.9","366;366;366;366;366;366;366;366;366;366;366;366;366","","","366","","","","","","","","","","","","0.0026","","","0.0026","","","1","U","C","1","900","0","","","0","Y","","","","","","","","258000","9.7","4","","-15","76204","1. Horizontal cyclic load was applied at mid-height of the walls./2. Reinforcement detail is not available in the paper. Section was assumed to have a homogenous reinforcement layout in the entries under 'Reinforcement Depths and Areas of Vertical Bars' column. For more detail about reinforcement configuration, check reports./3. Since only one yield strength value is available for each experiment in the paper, reported yield strength values (fy) were used for both boundary and web vertical and horizontal reinforcements./",
"Seismic Behavior of Squat Reinforced Concrete Shear Walls","10","Hidalgo, P. A., Ledezma, C. A., and Jordan, R. M.","Reinforced Concrete, Structural Walls, Squat Walls, Seismic Behavior","A.Puranam, C.Sim, C.Song, Y.Wang","2015-03-20","Ying Wang (wang763@purdue.edu)","Aishwarya Y. Puranam (apuranam@purdue.edu)","Hidalgo et al. (2002)","1","Hidalgo, P. A., Ledezma, C. A., and Jordan, R. M. ""Seismic Behavior of Squat Reinforced Concrete Shear Walls"". Earthquake Spectra, 18(2),2002. pp. 287","10","SI","900","1300","0.7","80","104000","1","80","","R","1300","80","","","","","N","16.4","G","0","33,254.5;103,254.5;173,254.5;230,28.3;370,28.3;510,28.3;650,28.3;790,28.3;930,28.3;1070,28.3;1127,254.5;1197,254.5;1267,254.5","367;367;367;367;367;367;367;367;367;367;367;367;367","","","367","","","","","","","","","","","","0.0025","","","0.0025","","","1","U","C","1","900","0","","","0","Y","","","","","","","","187000","8.3","4","","16","61458","1. Horizontal cyclic load was applied at mid-height of the walls./2. Reinforcement detail is not available in the paper. Section was assumed to have a homogenous reinforcement layout in the entries under 'Reinforcement Depths and Areas of Vertical Bars' column. For more detail about reinforcement configuration, check reports./3. Since only one yield strength value is available for each experiment in the paper, reported yield strength values (fy) were used for both boundary and web vertical and horizontal reinforcements./",
"Seismic Behavior of Squat Reinforced Concrete Shear Walls","11","Hidalgo, P. A., Ledezma, C. A., and Jordan, R. M.","Reinforced Concrete, Structural Walls, Squat Walls, Seismic Behavior","A.Puranam, C.Sim, C.Song, Y.Wang","2015-03-20","Ying Wang (wang763@purdue.edu)","Aishwarya Y. Puranam (apuranam@purdue.edu)/Shehan Perera (perera.27@buckeyemail.osu.edu)","Hidalgo et al. (2002)","2","Hidalgo, P. A., Ledezma, C. A., and Jordan, R. M. ""Seismic Behavior of Squat Reinforced Concrete Shear Walls"". Earthquake Spectra, 18(2),2002. pp. 287","11","SI","700","1400","0.5","100","140000","1","100","","R","1400","100","","","","","N","16.3","G","0","30,402.1;85,402.1;205,28.3;315,28.3;425,28.3;535,28.3;645,28.3;755,28.3;865,28.3;975,28.3;1085,28.3;1195,28.3;1315,402.1;1370,402.1","362;362;362;362;362;362;362;362;362;362;362;362;362;362","","","362","","","","","","","","","","","","0.0026","","","0.0013","","","1","U","C","1","700","0","","","0","Y","","","","","","","","235000","4.9","3","","12","33333","1. Horizontal cyclic load was applied at mid-height of the walls./2. Reinforcement detail is not available in the paper. Section was assumed to have a homogenous reinforcement layout in the entries under 'Reinforcement Depths and Areas of Vertical Bars' column. For more detail about reinforcement configuration, check reports./3. Since only one yield strength value is available for each experiment in the paper, reported yield strength values (fy) were used for both boundary and web vertical and horizontal reinforcements./",
"Seismic Behavior of Squat Reinforced Concrete Shear Walls","12","Hidalgo, P. A., Ledezma, C. A., and Jordan, R. M.","Reinforced Concrete, Structural Walls, Squat Walls, Seismic Behavior","A.Puranam, C.Sim, C.Song, Y.Wang","2015-03-20","Ying Wang (wang763@purdue.edu)","Aishwarya Y. Puranam (apuranam@purdue.edu)","Hidalgo et al. (2002)","1","Hidalgo, P. A., Ledezma, C. A., and Jordan, R. M. ""Seismic Behavior of Squat Reinforced Concrete Shear Walls"". Earthquake Spectra, 18(2),2002. pp. 287","12","SI","700","1400","0.5","100","140000","1","100","","R","1400","100","","","","","N","17","G","0","30,402.1;140,402.1;260,28.3;480,28.3;700,28.3;920,28.3;1140,28.3;1260,402.1;1370,402.1","366;366;366;366;366;366;366;366;366","","","366","","","","","","","","","","","","0.0013","","","0.0026","","","1","U","C","1","700","0","","","0","Y","","","","","","","","304000","7","5","","10","127127","1. Horizontal cyclic load was applied at mid-height of the walls./2. Reinforcement detail is not available in the paper. Section was assumed to have a homogenous reinforcement layout in the entries under 'Reinforcement Depths and Areas of Vertical Bars' column. For more detail about reinforcement configuration, check reports./3. Since only one yield strength value is available for each experiment in the paper, reported yield strength values (fy) were used for both boundary and web vertical and horizontal reinforcements./",
"Seismic Behavior of Squat Reinforced Concrete Shear Walls","13","Hidalgo, P. A., Ledezma, C. A., and Jordan, R. M.","Reinforced Concrete, Structural Walls, Squat Walls, Seismic Behavior","A.Puranam, C.Sim, C.Song, Y.Wang","2015-03-20","Ying Wang (wang763@purdue.edu)","Aishwarya Y. Puranam (apuranam@purdue.edu)","Hidalgo et al. (2002)","1","Hidalgo, P. A., Ledezma, C. A., and Jordan, R. M. ""Seismic Behavior of Squat Reinforced Concrete Shear Walls"". Earthquake Spectra, 18(2),2002. pp. 287","13","SI","700","1400","0.5","100","140000","1","100","","R","1400","100","","","","","N","18.1","G","0","30,402.1;85,402.1;205,28.3;315,28.3;425,28.3;535,28.3;645,28.3;755,28.3;865,28.3;975,28.3;1085,28.3;1195,28.3;1315,402.1;1370,402.1","370;370;370;370;370;370;370;370;370;370;370;370;370;370","","","370","","","","","","","","","","","","0.0026","","","0.0026","","","1","U","C","1","700","0","","","0","Y","","","","","","","","289000","4.9","2","","12","175000","1. Horizontal cyclic load was applied at mid-height of the walls./2. Reinforcement detail is not available in the paper. Section was assumed to have a homogenous reinforcement layout in the entries under 'Reinforcement Depths and Areas of Vertical Bars' column. For more detail about reinforcement configuration, check reports./3. Since only one yield strength value is available for each experiment in the paper, reported yield strength values (fy) were used for both boundary and web vertical and horizontal reinforcements./",
"Seismic Behavior of Squat Reinforced Concrete Shear Walls","14","Hidalgo, P. A., Ledezma, C. A., and Jordan, R. M.","Reinforced Concrete, Structural Walls, Squat Walls, Seismic Behavior","A.Puranam, C.Sim, C.Song, Y.Wang","2015-03-20","Ying Wang (wang763@purdue.edu)","Aishwarya Y. Puranam (apuranam@purdue.edu)/Shehan Perera (perera.27@buckeyemail.osu.edu)","Hidalgo et al. (2002)","2","Hidalgo, P. A., Ledezma, C. A., and Jordan, R. M. ""Seismic Behavior of Squat Reinforced Concrete Shear Walls"". Earthquake Spectra, 18(2),2002. pp. 287","14","SI","600","1700","0.4","80","136000","1","80","","R","1700","80","","","","","N","17.1","G","0","30,201.1;100,201.1;170,201.1;220,28.3;360,28.3;500,28.3;640,28.3;780,28.3;920,28.3;1060,28.3;1200,28.3;1340,28.3;1480,28.3;1530,201.1;1600,201.1;1670,201.1","366;366;366;366;366;366;366;366;366;366;366;366;366;366;366;366","","","366","","","","","","","","","","","","0.0025","","","0.0013","","","1","U","C","1","600","0","","","0","Y","","","","","","","","255000","3.3","1","","-3","450818","1. Horizontal cyclic load was applied at mid-height of the walls./2. Reinforcement detail is not available in the paper. Section was assumed to have a homogenous reinforcement layout in the entries under 'Reinforcement Depths and Areas of Vertical Bars' column. For more detail about reinforcement configuration, check reports./3. Since only one yield strength value is available for each experiment in the paper, reported yield strength values (fy) were used for both boundary and web vertical and horizontal reinforcements./",
"Seismic Behavior of Squat Reinforced Concrete Shear Walls","15","Hidalgo, P. A., Ledezma, C. A., and Jordan, R. M.","Reinforced Concrete, Structural Walls, Squat Walls, Seismic Behavior","A.Puranam, C.Sim, C.Song, Y.Wang","2015-03-20","Ying Wang (wang763@purdue.edu)","Aishwarya Y. Puranam (apuranam@purdue.edu)/Shehan Perera (perera.27@buckeyemail.osu.edu)","Hidalgo et al. (2002)","2","Hidalgo, P. A., Ledezma, C. A., and Jordan, R. M. ""Seismic Behavior of Squat Reinforced Concrete Shear Walls"". Earthquake Spectra, 18(2),2002. pp. 287","15","SI","600","1700","0.4","80","136000","1","80","","R","1700","80","","","","","N","19","G","0","30,201.1;170,201.1;310,201.1;410,28.3;630,28.3;850,28.3;1070,28.3;1290,28.3;1390,201.1;1530,201.1;1670,201.1","366;366;366;366;366;366;366;366;366;366;366","","","366","","","","","","","","","","","","0.0013","","","0.0025","","","1","U","C","1","600","0","","","0","Y","","","","","","","","368000","5","4","","5","152000","1. Horizontal cyclic load was applied at mid-height of the walls./2. Reinforcement detail is not available in the paper. Section was assumed to have a homogenous reinforcement layout in the entries under 'Reinforcement Depths and Areas of Vertical Bars' column. For more detail about reinforcement configuration, check reports./3. Since only one yield strength value is available for each experiment in the paper, reported yield strength values (fy) were used for both boundary and web vertical and horizontal reinforcements./",
"Seismic Behavior of Squat Reinforced Concrete Shear Walls","16","Hidalgo, P. A., Ledezma, C. A., and Jordan, R. M.","Reinforced Concrete, Structural Walls, Squat Walls, Seismic Behavior","A.Puranam, C.Sim, C.Song, Y.Wang","2015-03-20","Ying Wang (wang763@purdue.edu)","Aishwarya Y. Puranam (apuranam@purdue.edu)/Shehan Perera (perera.27@buckeyemail.osu.edu)","Hidalgo et al. (2002)","2","Hidalgo, P. A., Ledezma, C. A., and Jordan, R. M. ""Seismic Behavior of Squat Reinforced Concrete Shear Walls"". Earthquake Spectra, 18(2),2002. pp. 287","16","SI","600","1700","0.4","80","136000","1","80","","R","1700","80","","","","","N","18.8","G","0","30,201.1;100,201.1;170,201.1;220,28.3;360,28.3;500,28.3;640,28.3;780,28.3;920,28.3;1060,28.3;1200,28.3;1340,28.3;1480,28.3;1530,201.1;1600,201.1;1670,201.1","366;366;366;366;366;366;366;366;366;366;366;366;366;366;366;366","","","366","","","","","","","","","","","","0.0025","","","0.0025","","","1","U","C","1","600","0","","","0","Y","","","","","","","","362000","4.4","3","","-2","128728","1. Horizontal cyclic load was applied at mid-height of the walls./2. Reinforcement detail is not available in the paper. Section was assumed to have a homogenous reinforcement layout in the entries under 'Reinforcement Depths and Areas of Vertical Bars' column. For more detail about reinforcement configuration, check reports./3. Since only one yield strength value is available for each experiment in the paper, reported yield strength values (fy) were used for both boundary and web vertical and horizontal reinforcements./",
"Seismic Behavior of Squat Reinforced Concrete Shear Walls","21","Hidalgo, P. A., Ledezma, C. A., and Jordan, R. M.","Reinforced Concrete, Structural Walls, Squat Walls, Seismic Behavior","A.Puranam, C.Sim, C.Song, Y.Wang","2015-03-20","Ying Wang (wang763@purdue.edu)","Aishwarya Y. Puranam (apuranam@purdue.edu)","Hidalgo et al. (2002)","1","Hidalgo, P. A., Ledezma, C. A., and Jordan, R. M. ""Seismic Behavior of Squat Reinforced Concrete Shear Walls"". Earthquake Spectra, 18(2),2002. pp. 287","21","SI","900","1300","0.7","100","130000","1","100","","R","1300","100","","","","","N","24.2","G","0","24,201.1;134,201.1;244,201.1;1056,201.1;1166,201.1;1276,201.1","","","","","","","","","","","","","","","","0","","","0","","","1","U","C","1","900","0","","","0","Y","","","","","","","","258000","5","4","","5","180012","1. Horizontal cyclic load was applied at mid-height of the walls./2. Reinforcement detail is not available in the paper. Section was assumed to have a homogenous reinforcement layout in the entries under 'Reinforcement Depths and Areas of Vertical Bars' column. For more detail about reinforcement configuration, check reports./3. Since only one yield strength value is available for each experiment in the paper, reported yield strength values (fy) were used for both boundary and web vertical and horizontal reinforcements./",
"Seismic Behavior of Squat Reinforced Concrete Shear Walls","22","Hidalgo, P. A., Ledezma, C. A., and Jordan, R. M.","Reinforced Concrete, Structural Walls, Squat Walls, Seismic Behavior","A.Puranam, C.Sim, C.Song, Y.Wang","2015-03-20","Ying Wang (wang763@purdue.edu)","Aishwarya Y. Puranam (apuranam@purdue.edu)","Hidalgo et al. (2002)","1","Hidalgo, P. A., Ledezma, C. A., and Jordan, R. M. ""Seismic Behavior of Squat Reinforced Concrete Shear Walls"". Earthquake Spectra, 18(2),2002. pp. 287","22","SI","900","1300","0.7","100","130000","1","100","","R","1300","100","","","","","N","17.2","G","0","24,201.1;134,201.1;244,201.1;1056,201.1;1166,201.1;1276,201.1","","","","","","","","","","","","","","","","0","","","0","","","1","U","C","1","900","0","","","0","Y","","","","","","","","222000","4.9","2","","6","169507","1. Horizontal cyclic load was applied at mid-height of the walls./2. Reinforcement detail is not available in the paper. Section was assumed to have a homogenous reinforcement layout in the entries under 'Reinforcement Depths and Areas of Vertical Bars' column. For more detail about reinforcement configuration, check reports./3. Since only one yield strength value is available for each experiment in the paper, reported yield strength values (fy) were used for both boundary and web vertical and horizontal reinforcements./",
"Seismic Behavior of Squat Reinforced Concrete Shear Walls","23","Hidalgo, P. A., Ledezma, C. A., and Jordan, R. M.","Reinforced Concrete, Structural Walls, Squat Walls, Seismic Behavior","A.Puranam, C.Sim, C.Song, Y.Wang","2015-03-20","Ying Wang (wang763@purdue.edu)","Aishwarya Y. Puranam (apuranam@purdue.edu)","Hidalgo et al. (2002)","1","Hidalgo, P. A., Ledezma, C. A., and Jordan, R. M. ""Seismic Behavior of Squat Reinforced Concrete Shear Walls"". Earthquake Spectra, 18(2),2002. pp. 287","23","SI","900","1300","0.7","100","130000","1","100","","R","1300","100","","","","","N","24.2","G","0","33,254.5;143,254.5;253,201.1;363,201.1;473,201.1;827,201.1;937,201.1;1047,201.1;1157,254.5;1267,254.5","431;431;431;431;431;431;431;431;431;431","","","431","","","","","","","","","","","","0","","","0.0025","","","1","U","C","1","900","0","","","0","Y","","","","","","","","333000","6.5","3","","19","125585","1. Horizontal cyclic load was applied at mid-height of the walls./2. Reinforcement detail is not available in the paper. Section was assumed to have a homogenous reinforcement layout in the entries under 'Reinforcement Depths and Areas of Vertical Bars' column. For more detail about reinforcement configuration, check reports./3. Since only one yield strength value is available for each experiment in the paper, reported yield strength values (fy) were used for both boundary and web vertical and horizontal reinforcements./",
"Seismic Behavior of Squat Reinforced Concrete Shear Walls","24","Hidalgo, P. A., Ledezma, C. A., and Jordan, R. M.","Reinforced Concrete, Structural Walls, Squat Walls, Seismic Behavior","A.Puranam, C.Sim, C.Song, Y.Wang","2015-03-20","Ying Wang (wang763@purdue.edu)","Aishwarya Y. Puranam (apuranam@purdue.edu)","Hidalgo et al. (2002)","1","Hidalgo, P. A., Ledezma, C. A., and Jordan, R. M. ""Seismic Behavior of Squat Reinforced Concrete Shear Walls"". Earthquake Spectra, 18(2),2002. pp. 287","24","SI","900","1300","0.7","100","130000","1","100","","R","1300","100","","","","","N","23.9","G","0","24,201.1;79,201.1;134,201.1;210,28.3;320,28.3;430,28.3;540,28.3;650,28.3;760,28.3;870,28.3;980,28.3;1090,28.3;1166,201.1;1221,201.1;1276,201.1","431;431;431;431;431;431;431;431;431;431;431;431;431;431;431","","","431","","","","","","","","","","","","0.0025","","","0","","","1","U","C","1","900","0","","","0","Y","","","","","","","","323000","3.8","2","","4","167201","1. Horizontal cyclic load was applied at mid-height of the walls./2. Reinforcement detail is not available in the paper. Section was assumed to have a homogenous reinforcement layout in the entries under 'Reinforcement Depths and Areas of Vertical Bars' column. For more detail about reinforcement configuration, check reports./3. Since only one yield strength value is available for each experiment in the paper, reported yield strength values (fy) were used for both boundary and web vertical and horizontal reinforcements./",
"Seismic Behavior of Squat Reinforced Concrete Shear Walls","25","Hidalgo, P. A., Ledezma, C. A., and Jordan, R. M.","Reinforced Concrete, Structural Walls, Squat Walls, Seismic Behavior","A.Puranam, C.Sim, C.Song, Y.Wang","2015-03-20","Ying Wang (wang763@purdue.edu)","Aishwarya Y. Puranam (apuranam@purdue.edu)","Hidalgo et al. (2002)","1","Hidalgo, P. A., Ledezma, C. A., and Jordan, R. M. ""Seismic Behavior of Squat Reinforced Concrete Shear Walls"". Earthquake Spectra, 18(2),2002. pp. 287","25","SI","700","1400","0.5","100","140000","1","100","","R","1400","100","","","","","N","23.9","G","0","24,201.1;134,201.1;244,201.1;1156,201.1;1266,201.1;1376,201.1","","","","","","","","","","","","","","","","0","","","0","","","1","U","C","1","700","0","","","0","Y","","","","","","","","352000","8.4","2","","8","155034","1. Horizontal cyclic load was applied at mid-height of the walls./2. Reinforcement detail is not available in the paper. Section was assumed to have a homogenous reinforcement layout in the entries under 'Reinforcement Depths and Areas of Vertical Bars' column. For more detail about reinforcement configuration, check reports./3. Since only one yield strength value is available for each experiment in the paper, reported yield strength values (fy) were used for both boundary and web vertical and horizontal reinforcements./",
"Seismic Behavior of Squat Reinforced Concrete Shear Walls","26","Hidalgo, P. A., Ledezma, C. A., and Jordan, R. M.","Reinforced Concrete, Structural Walls, Squat Walls, Seismic Behavior","A.Puranam, C.Sim, C.Song, Y.Wang","2015-03-20","Ying Wang (wang763@purdue.edu)","Aishwarya Y. Puranam (apuranam@purdue.edu)","Hidalgo et al. (2002)","1","Hidalgo, P. A., Ledezma, C. A., and Jordan, R. M. ""Seismic Behavior of Squat Reinforced Concrete Shear Walls"". Earthquake Spectra, 18(2),2002. pp. 287","26","SI","700","1400","0.5","100","140000","1","100","","R","1400","100","","","","","N","17.7","G","0","24,201.1;134,201.1;244,201.1;1156,201.1;1266,201.1;1376,201.1","","","","","","","","","","","","","","","","0","","","0","","","1","U","C","1","700","0","","","0","Y","","","","","","","","262000","6.4","4","","7","138502","1. Horizontal cyclic load was applied at mid-height of the walls./2. Reinforcement detail is not available in the paper. Section was assumed to have a homogenous reinforcement layout in the entries under 'Reinforcement Depths and Areas of Vertical Bars' column. For more detail about reinforcement configuration, check reports./3. Since only one yield strength value is available for each experiment in the paper, reported yield strength values (fy) were used for both boundary and web vertical and horizontal reinforcements./",
"Seismic Behavior of Squat Reinforced Concrete Shear Walls","27","Hidalgo, P. A., Ledezma, C. A., and Jordan, R. M.","Reinforced Concrete, Structural Walls, Squat Walls, Seismic Behavior","A.Puranam, C.Sim, C.Song, Y.Wang","2015-03-20","Ying Wang (wang763@purdue.edu)","Aishwarya Y. Puranam (apuranam@purdue.edu)","Hidalgo et al. (2002)","1","Hidalgo, P. A., Ledezma, C. A., and Jordan, R. M. ""Seismic Behavior of Squat Reinforced Concrete Shear Walls"". Earthquake Spectra, 18(2),2002. pp. 287","27","SI","700","1400","0.5","100","140000","1","100","","R","1400","100","","","","","N","23.9","G","0","33,254.5;133,254.5;243,201.1;353,201.1;1037,201.1;1147,201.1;1257,254.5;1367,254.5","431;431;431;431;431;431;431;431","","","431","","","","","","","","","","","","0","","","0.0025","","","1","U","C","1","700","0","","","0","Y","","","","","","","","491000","9","0","","","","1. Horizontal cyclic load was applied at mid-height of the walls./2. Reinforcement detail is not available in the paper. Section was assumed to have a homogenous reinforcement layout in the entries under 'Reinforcement Depths and Areas of Vertical Bars' column. For more detail about reinforcement configuration, check reports./3. Since only one yield strength value is available for each experiment in the paper, reported yield strength values (fy) were used for both boundary and web vertical and horizontal reinforcements./",
"Seismic Behavior of Squat Reinforced Concrete Shear Walls","28","Hidalgo, P. A., Ledezma, C. A., and Jordan, R. M.","Reinforced Concrete, Structural Walls, Squat Walls, Seismic Behavior","A.Puranam, C.Sim, C.Song, Y.Wang","2015-03-20","Ying Wang (wang763@purdue.edu)","Aishwarya Y. Puranam (apuranam@purdue.edu)","Hidalgo et al. (2002)","1","Hidalgo, P. A., Ledezma, C. A., and Jordan, R. M. ""Seismic Behavior of Squat Reinforced Concrete Shear Walls"". Earthquake Spectra, 18(2),2002. pp. 287","28","SI","700","1400","0.5","100","140000","1","100","","R","1400","100","","","","","N","23.3","G","0","24,201.1;79,201.1;134,201.1;205,28.3;310,28.3;420,28.3;530,28.3;640,28.3;750,28.3;860,28.3;970,28.3;1080,28.3;1190,28.3;1266,201.1;1321,201.1;1376,201.1","431;431;431;431;431;431;431;431;431;431;431;431;431;431;431;431","","","431","","","","","","","","","","","","0.0025","","","0","","","1","U","C","1","700","0","","","0","Y","","","","","","","","258000","4.3","2","","8","182111","1. Horizontal cyclic load was applied at mid-height of the walls./2. Reinforcement detail is not available in the paper. Section was assumed to have a homogenous reinforcement layout in the entries under 'Reinforcement Depths and Areas of Vertical Bars' column. For more detail about reinforcement configuration, check reports./3. Since only one yield strength value is available for each experiment in the paper, reported yield strength values (fy) were used for both boundary and web vertical and horizontal reinforcements./",
