Repository: SpinoWeb/Shear-Wall-Failure-Mode

File: ACI_445B_Shear_Wall_Database.csv (part 13 of 15)
"Seismic Behavior of Squat Reinforced Concrete Shear Walls","29","Hidalgo, P. A., Ledezma, C. A., and Jordan, R. M.","Reinforced Concrete, Structural Walls, Squat Walls, Seismic Behavior","A.Puranam, C.Sim, C.Song, Y.Wang","2015-03-20","Ying Wang (wang763@purdue.edu)","Aishwarya Y. Puranam (apuranam@purdue.edu)","Hidalgo et al. (2002)","1","Hidalgo, P. A., Ledezma, C. A., and Jordan, R. M. ""Seismic Behavior of Squat Reinforced Concrete Shear Walls"". Earthquake Spectra, 18(2),2002. pp. 287","29","SI","525","1500","0.4","80","120000","1","80","","R","1500","80","","","","","N","23.2","G","0","24,201.1;134,201.1;244,201.1;1256,201.1;1366,201.1;1476,201.1","","","","","","","","","","","","","","","","0","","","0","","","1","U","C","1","525","0","","","0","Y","","","","","","","","400000","5.4","5","","9","126385","1. Horizontal cyclic load was applied at mid-height of the walls./2. Reinforcement detail is not available in the paper. Section was assumed to have a homogenous reinforcement layout in the entries under 'Reinforcement Depths and Areas of Vertical Bars' column. For more detail about reinforcement configuration, check reports./3. Since only one yield strength value is available for each experiment in the paper, reported yield strength values (fy) were used for both boundary and web vertical and horizontal reinforcements./",
"Seismic Behavior of Squat Reinforced Concrete Shear Walls","30","Hidalgo, P. A., Ledezma, C. A., and Jordan, R. M.","Reinforced Concrete, Structural Walls, Squat Walls, Seismic Behavior","A.Puranam, C.Sim, C.Song, Y.Wang","2015-03-20","Ying Wang (wang763@purdue.edu)","Aishwarya Y. Puranam (apuranam@purdue.edu)","Hidalgo et al. (2002)","1","Hidalgo, P. A., Ledezma, C. A., and Jordan, R. M. ""Seismic Behavior of Squat Reinforced Concrete Shear Walls"". Earthquake Spectra, 18(2),2002. pp. 287","30","SI","525","1500","0.4","80","120000","1","80","","R","1500","80","","","","","N","17.9","G","0","24,201.1;134,201.1;244,201.1;1256,201.1;1366,201.1;1476,201.1","","","","","","","","","","","","","","","","0","","","0","","","1","U","C","1","525","0","","","0","Y","","","","","","","","356000","6.6","5","","-8","104923","1. Horizontal cyclic load was applied at mid-height of the walls./2. Reinforcement detail is not available in the paper. Section was assumed to have a homogenous reinforcement layout in the entries under 'Reinforcement Depths and Areas of Vertical Bars' column. For more detail about reinforcement configuration, check reports./3. Since only one yield strength value is available for each experiment in the paper, reported yield strength values (fy) were used for both boundary and web vertical and horizontal reinforcements./",
"Seismic Behavior of Squat Reinforced Concrete Shear Walls","31","Hidalgo, P. A., Ledezma, C. A., and Jordan, R. M.","Reinforced Concrete, Structural Walls, Squat Walls, Seismic Behavior","A.Puranam, C.Sim, C.Song, Y.Wang","2015-03-20","Ying Wang (wang763@purdue.edu)","Aishwarya Y. Puranam (apuranam@purdue.edu)","Hidalgo et al. (2002)","1","Hidalgo, P. A., Ledezma, C. A., and Jordan, R. M. ""Seismic Behavior of Squat Reinforced Concrete Shear Walls"". Earthquake Spectra, 18(2),2002. pp. 287","31","SI","525","1500","0.4","80","120000","1","80","","R","1500","80","","","","","N","23.1","G","0","30,201.1;140,201.1;250,201.1;360,201.1;1140,201.1;1250,201.1;1360,201.1;1470,201.1","431;431;431;431;431;431;431;431","","","431","","","","","","","","","","","","0","","","0.0025","","","1","U","C","1","525","0","","","0","Y","","","","","","","","391000","3.7","0","","","","1. Horizontal cyclic load was applied at mid-height of the walls./2. Reinforcement detail is not available in the paper. Section was assumed to have a homogenous reinforcement layout in the entries under 'Reinforcement Depths and Areas of Vertical Bars' column. For more detail about reinforcement configuration, check reports./3. Since only one yield strength value is available for each experiment in the paper, reported yield strength values (fy) were used for both boundary and web vertical and horizontal reinforcements./",
"Seismic Behavior of Squat Reinforced Concrete Shear Walls","32","Hidalgo, P. A., Ledezma, C. A., and Jordan, R. M.","Reinforced Concrete, Structural Walls, Squat Walls, Seismic Behavior","A.Puranam, C.Sim, C.Song, Y.Wang","2015-03-20","Ying Wang (wang763@purdue.edu)","Aishwarya Y. Puranam (apuranam@purdue.edu)","Hidalgo et al. (2002)","1","Hidalgo, P. A., Ledezma, C. A., and Jordan, R. M. ""Seismic Behavior of Squat Reinforced Concrete Shear Walls"". Earthquake Spectra, 18(2),2002. pp. 287","32","SI","525","1500","0.4","80","120000","1","80","","R","1500","80","","","","","N","23.3","G","0","24,201.1;89,201.1;154,201.1;230,28.3;360,28.3;490,28.3;620,28.3;750,28.3;880,28.3;1010,28.3;1140,28.3;1270,28.3;1346,201.1;1411,201.1;1476,201.1","431;431;431;431;431;431;431;431;431;431;431;431;431;431;431","","","431","","","","","","","","","","","","0.0025","","","0","","","1","U","C","1","525","0","","","0","Y","","","","","","","","344000","4","4","","8","238915","1. Horizontal cyclic load was applied at mid-height of the walls./2. Reinforcement detail is not available in the paper. Section was assumed to have a homogenous reinforcement layout in the entries under 'Reinforcement Depths and Areas of Vertical Bars' column. For more detail about reinforcement configuration, check reports./3. Since only one yield strength value is available for each experiment in the paper, reported yield strength values (fy) were used for both boundary and web vertical and horizontal reinforcements./",
"Seismic Behaviour of Structural Walls with Specific Details","W2","Han, S. W., Oh, Y.-H., & Lee, L.-H.","Reinforced Concrete, Structural Walls, Seismic Behaviour","A.Puranam, C.Sim, C.Song, Y.Wang","2015-03-20","Ying Wang (wang763@purdue.edu)","Aishwarya Y. Puranam (apuranam@purdue.edu)","Han et al. (2002)","1","Han, S. W., Oh, Y.-H., & Lee, L.-H. (2002). Seismic behaviour of structural walls with specific details. Magazine of Concrete Research, 54(5), 332","W2","SI","3000","1500","2","200","300000","1","200","","R","1500","200","","","","","N","34.2","F","0","50,266;150,266;200,158;420,158;640,158;860,158;1080,158;1300,158;1350,266;1450,266","395;395;335;335;335;335;335;335;395;395","601;601;443;443;443;443;443;443;601;601","0.144;0.144;0.176;0.176;0.176;0.176;0.176;0.176;0.144;0.144","335","443","0.18","335","443","0.18","","","","20","","","0.0032","0.0127","","0.0028","0.0099","2000","1","U","C","1","2000","1026000","","","0","","","","","","","","","442900","55","12","","81","49826","",
"Seismic Behaviour of Structural Walls with Specific Details","WF2","Han, S. W., Oh, Y.-H., & Lee, L.-H.","Reinforced Concrete, Structural Walls, Seismic Behaviour","A.Puranam, C.Sim, C.Song, Y.Wang","2015-03-20","Ying Wang (wang763@purdue.edu)","Aishwarya Y. Puranam (apuranam@purdue.edu)","Han et al. (2002)","1","Han, S. W., Oh, Y.-H., & Lee, L.-H. (2002). Seismic behaviour of structural walls with specific details. Magazine of Concrete Research, 54(5), 333","WF2","SI","3000","1500","2","200","420000","1","200","","T","200","800","1300","200","","","N","34.5","F","0","50,798;150,798;250,158;450,158;650,158;850,158;1050,158;1250,158;1350,266;1450,266","395;395;335;335;335;335;335;335;395;395","601;601;443;443;443;443;443;443;601;601","0.144;0.144;0.176;0.176;0.176;0.176;0.176;0.176;0.144;0.144","335","443","0.18","335","443","0.18","","","","20","","","0.0032","0.0127","","0.0028","0.0099","2000","1","U","C","1","2000","1449000","","","0","","","","","","","","","573300","36","9","","50","75246","",
"Seismic Behaviour of Structural Walls with Specific Details","W3","Han, S. W., Oh, Y.-H., & Lee, L.-H.","Reinforced Concrete, Structural Walls, Seismic Behaviour","A.Puranam, C.Sim, C.Song, Y.Wang","2015-03-20","Ying Wang (wang763@purdue.edu)","Aishwarya Y. Puranam (apuranam@purdue.edu)","Han et al. (2002)","1","Han, S. W., Oh, Y.-H., & Lee, L.-H. (2002). Seismic behaviour of structural walls with specific details. Magazine of Concrete Research, 54(5), 333","W3","SI","4500","1500","3","200","300000","1","200","","R","1500","200","","","","","N","36.9","F","0","50,266;150,266;200,158;420,158;640,158;860,158;1080,158;1300,158;1350,266;1450,266","395;395;335;335;335;335;335;335;395;395","601;601;443;443;443;443;443;443;601;601","0.144;0.144;0.176;0.176;0.176;0.176;0.176;0.176;0.144;0.144","335","443","0.18","335","443","0.18","","","","20","","","0.0032","0.0127","","0.0028","0.0099","2000","1","U","C","1","2000","1107000","","","0","","","","","","","","","321400","41","20","","59","32140","",
"Seismic Performance of Slender Reinforced Concrete Structural Walls","PW1","Birely, A. C.","Reinforced Concrete, Structural Walls, Seismic Behaviour","A.Puranam, C.Sim, C.Song, Y.Wang","2015-03-20","Ying Wang (wang763@purdue.edu)","Aishwarya Y. Puranam (apuranam@purdue.edu)","Birely (2011)","1","Birely, A. C. (2011). ""Seismic Performance of Slender Reinforced Concrete Structural Walls."" PhD thesis, University of Washington.","PW1","SI","4691","3048","1.5","152","463296","3","152.4","","R","3048","152","","","","","N","36","D","0","25,387;102,387;178,387;254,387;330,387;406,387;483,387;610,65;762,65;914,65;1067,65;1219,65;1372,65;1524,65;1676,65;1829,65;1981,65;2134,65;2286,65;2438,65;2565,387;2642,387;2718,387;2794,387;2870,387;2946,387;3023,387","579;579;579;579;579;579;579;522;522;522;522;522;522;522;522;522;522;522;522;522;579;579;579;579;579;579;579","628;628;628;628;628;628;628;526;526;526;526;526;526;526;526;526;526;526;526;526;628;628;628;628;628;628;628","0.12;0.12;0.12;0.12;0.12;0.12;0.12;0.06;0.06;0.06;0.06;0.06;0.06;0.06;0.06;0.06;0.06;0.06;0.06;0.06;0.12;0.12;0.12;0.12;0.12;0.12;0.12","522","526","0.06","522","526","0.06","","12.7","12.7","4","48","","0.0028","0.035","","0.0028","0.025","3658","1","U","C","1","3660","1597000","","","0","","","20","","37","","55","","836224","55","16","","55","95025","1. Walls were subjected to horizontal load, axial load and moment./",
"Seismic Performance of Slender Reinforced Concrete Structural Walls","PW2","Birely, A. C.","Reinforced Concrete, Structural Walls, Seismic Behaviour","A.Puranam, C.Sim, C.Song, Y.Wang","2015-03-20","Ying Wang (wang763@purdue.edu)","Aishwarya Y. Puranam (apuranam@purdue.edu)","Birely (2011)","1","Birely, A. C. (2011). ""Seismic Performance of Slender Reinforced Concrete Structural Walls."" PhD thesis, University of Washington.","PW2","SI","4691","3048","1.5","152","463296","3","152.4","","R","3048","152","","","","","N","40.2","D","0","25,387;102,387;178,387;254,387;330,387;406,387;483,387;610,65;762,65;914,65;1067,65;1219,65;1372,65;1524,65;1676,65;1829,65;1981,65;2134,65;2286,65;2438,65;2565,387;2642,387;2718,387;2794,387;2870,387;2946,387;3023,387","579;579;579;579;579;579;579;522;522;522;522;522;522;522;522;522;522;522;522;522;579;579;579;579;579;579;579","628;628;628;628;628;628;628;526;526;526;526;526;526;526;526;526;526;526;526;526;628;628;628;628;628;628;628","0.12;0.12;0.12;0.12;0.12;0.12;0.12;0.06;0.06;0.06;0.06;0.06;0.06;0.06;0.06;0.06;0.06;0.06;0.06;0.06;0.12;0.12;0.12;0.12;0.12;0.12;0.12","522","526","0.06","522","526","0.06","","12.7","12.7","4","48","","0.0028","0.035","","0.0028","0.025","3658","2","U","C","3","3660","2429000","","","0","","","27","","27","","","","1227648","36","17","","36","109611","1. Walls were subjected to horizontal load, axial load and moment./",
"Seismic Performance of Slender Reinforced Concrete Structural Walls","PW3","Birely, A. C.","Reinforced Concrete, Structural Walls, Seismic Behaviour","A.Puranam, C.Sim, C.Song, Y.Wang","2015-03-20","Ying Wang (wang763@purdue.edu)","Aishwarya Y. Puranam (apuranam@purdue.edu)","Birely (2011)","1","Birely, A. C. (2011). ""Seismic Performance of Slender Reinforced Concrete Structural Walls."" PhD thesis, University of Washington.","PW3","SI","4691","3048","1.5","152","463296","3","152.4","","R","3048","152","","","","","N","34.3","D","0","25,387;133,258;241,258;349,258;457,258;565,387;660,258;768,258;876,258;984,258;1092,258;1200,258;1308,258;1416,258;1524,258;1632,258;1740,258;1848,258;1956,258;2065,258;2172,258;2280,258;2388,258;2483,387;2591,258;2699,258;2807,258;2915,258;3023,387","353;353;353;353;353;353;353;353;353;353;353;353;353;353;353;353;353;353;353;353;353;353;353;353;353;353;353;353;353","484;484;484;484;484;484;484;484;484;484;484;484;484;484;484;484;484;484;484;484;484;484;484;484;484;484;484;484;484","0.2;0.2;0.2;0.2;0.2;0.2;0.2;0.2;0.2;0.2;0.2;0.2;0.2;0.2;0.2;0.2;0.2;0.2;0.2;0.2;0.2;0.2;0.2;0.2;0.2;0.2;0.2;0.2;0.2","522","526","0.06","522","526","0.06","","12.7","12.7","4","48","","0.0157","0.0201","","0.0028","0.0225","3658","2","U","C","3","3660","1601000","","","0","","","19","","37","","","27","1005248","36","13","","36","114233","1. Walls were subjected to horizontal load, axial load and moment./",
"Seismic Performance of Slender Reinforced Concrete Structural Walls","PW4","Birely, A. C.","Reinforced Concrete, Structural Walls, Seismic Behaviour","A.Puranam, C.Sim, C.Song, Y.Wang","2015-03-20","Ying Wang (wang763@purdue.edu)","Aishwarya Y. Puranam (apuranam@purdue.edu)","Birely (2011)","1","Birely, A. C. (2011). ""Seismic Performance of Slender Reinforced Concrete Structural Walls."" PhD thesis, University of Washington.","PW4","SI","4691","3048","1.5","152","463296","3","152.4","","R","3048","152","","","","","N","29.4","D","0","25,387;102,387;178,387;254,387;330,387;406,387;483,387;610,65;762,65;914,65;1067,65;1219,65;1372,65;1524,65;1676,65;1829,65;1981,65;2134,65;2286,65;2438,65;2565,387;2642,387;2718,387;2794,387;2870,387;2946,387;3023,387","462;462;462;462;462;462;462;522;522;522;522;522;522;522;522;522;522;522;522;522;462;462;462;462;462;462;462","682;682;682;682;682;682;682;526;526;526;526;526;526;526;526;526;526;526;526;526;682;682;682;682;682;682;682","0.13;0.13;0.13;0.13;0.13;0.13;0.13;0.06;0.06;0.06;0.06;0.06;0.06;0.06;0.06;0.06;0.06;0.06;0.06;0.06;0.13;0.13;0.13;0.13;0.13;0.13;0.13","522","526","0.06","522","526","0.06","","12.7","12.7","4","","","0.0028","0.035","","0.0028","0.025","3658","2","U","C","3","3660","1601000","","","0","","","18","","27","","","","969664","36","16","","36","63794","1. Walls were subjected to horizontal load, axial load and moment./",
"Shear Strength of Low-Rise Walls with Boundary Elements","B1-1","Barda, F., Hanson, J., and Corley, W.","Reinforced Concrete, Structural Walls, low-rise, boundary elements, shear strength","A.Puranam, C.Sim, C.Song, Y.Wang","2015-03-20","Ying Wang (wang763@purdue.edu)","","Barda et al. (1977)","0","Barda, F., Hanson, J., and Corley, W., ""Shear strength of low-rise walls with boundary elements"", Reinforced Concrete Structures in Seismic Zones,  ACI SP 53-8 , 1977, pp. 149","B1-1","SI","953","1905","0.5","610","298044","1","101.6","102","I","102","610","1702","102","","35","N","29","","0","29.8,567.7;71.8,567.7;171.5,71;313.5,71;455.5,71;597.5,71;739.5,71;881.5,71;1023.5,71;1165.5,71;1307.5,71;1449.5,71;1591.5,71;1733.5,71;1833.2,567.7;1875.2,567.7","525;525;542;542;542;542;542;542;542;542;542;542;542;542;525;525","818;818;848;848;848;848;848;848;848;848;848;848;848;848;818;818","","495.4","679.4","","499.5","671.1","","19.1","15.9","19.1","","","","0.005","0.018","","0.005","","","1","U","M","1","953","0","","","0","Y","","","","","","","","1218421","5.8","4","","16","255000","",
"Shear Strength of Low-Rise Walls with Boundary Elements","B2-1","Barda, F., Hanson, J., and Corley, W.","Reinforced Concrete, Structural Walls, low-rise, boundary elements, shear strength","A.Puranam, C.Sim, C.Song, Y.Wang","2015-03-20","Ying Wang (wang763@purdue.edu)","","Barda et al. (1977)","0","Barda, F., Hanson, J., and Corley, W., ""Shear strength of low-rise walls with boundary elements"", Reinforced Concrete Structures in Seismic Zones,  ACI SP 53-8 , 1977, pp. 149","B2-1","SI","953","1905","0.5","610","298044","1","101.6","102","I","102","610","1702","102","","29","N","16.3","","0","32.9,2000;68.7,2000;171.5,71;313.5,71;455.5,71;597.5,71;739.5,71;881.5,71;1023.5,71;1165.5,71;1307.5,71;1449.5,71;1591.5,71;1733.5,71;1836.3,2000;1872.1,2000","486;486;551;551;551;551;551;551;551;551;551;551;551;551;486;486","820;820;872;872;872;872;872;872;872;872;872;872;872;872;820;820","","498.8","668.3","","485.7","667","","19.1","15.9","19.1","","","","0.005","0.064","","0.005","","","1","U","M","1","953","0","","","0","Y","","","","","","","","978500","6.6","4","","10","255000","",
"Shear Strength of Low-Rise Walls with Boundary Elements","B3-2","Barda, F., Hanson, J., and Corley, W.","Reinforced Concrete, Structural Walls, low-rise, boundary elements, shear strength","A.Puranam, C.Sim, C.Song, Y.Wang","2015-03-20","Ying Wang (wang763@purdue.edu)","","Barda et al. (1977)","0","Barda, F., Hanson, J., and Corley, W., ""Shear strength of low-rise walls with boundary elements"", Reinforced Concrete Structures in Seismic Zones,  ACI SP 53-8 , 1977, pp. 149","B3-2","SI","953","1905","0.5","610","298044","1","101.6","102","I","102","610","1702","102","","27","N","27","","0","31.4,1290;70.2,1290;171.5,71;313.5,71;455.5,71;597.5,71;739.5,71;881.5,71;1023.5,71;1165.5,71;1307.5,71;1449.5,71;1591.5,71;1733.5,71;1834.8,1290;1873.6,1290","413;413;544;544;544;544;544;544;544;544;544;544;544;544;413;413","666;666;850;850;850;850;850;850;850;850;850;850;850;850;666;666","","512.6","671.8","","482.3","663.5","","19.1","15.9","19.1","","","","0.005","0.041","","0.005","","","1","U","C","1","953","0","","","0","Y","","","","","","","","1108260","5.3","4","","6","255000","",
"Shear Strength of Low-Rise Walls with Boundary Elements","B4-3","Barda, F., Hanson, J., and Corley, W.","Reinforced Concrete, Structural Walls, low-rise, boundary elements, shear strength","A.Puranam, C.Sim, C.Song, Y.Wang","2015-03-20","Ying Wang (wang763@purdue.edu)","","Barda et al. (1977)","0","Barda, F., Hanson, J., and Corley, W., ""Shear strength of low-rise walls with boundary elements"", Reinforced Concrete Structures in Seismic Zones,  ACI SP 53-8 , 1977, pp. 149","B4-3","SI","953","1905","0.5","610","298044","1","101.6","102","I","102","610","1702","102","","29","N","19","","0","31.4,1290;70.2,1290;171.5,71;313.5,71;455.5,71;597.5,71;739.5,71;881.5,71;1023.5,71;1165.5,71;1307.5,71;1449.5,71;1591.5,71;1733.5,71;1834.8,1290;1873.6,1290","527;527;535;535;535;535;535;535;535;535;535;535;535;535;527;527","808;808;824;824;824;824;824;824;824;824;824;824;824;824;808;808","","0","0","","490.6","682.1","","19.1","15.9","19.1","","","","0.005","0.041","","0","","","1","U","C","1","953","0","","","0","Y","","","","","","","","1017504","5.1","7","","5","255000","",
"Shear Strength of Low-Rise Walls with Boundary Elements","B5-4","Barda, F., Hanson, J., and Corley, W.","Reinforced Concrete, Structural Walls, low-rise, boundary elements, shear strength","A.Puranam, C.Sim, C.Song, Y.Wang","2015-03-20","Ying Wang (wang763@purdue.edu)","","Barda et al. (1977)","0","Barda, F., Hanson, J., and Corley, W., ""Shear strength of low-rise walls with boundary elements"", Reinforced Concrete Structures in Seismic Zones,  ACI SP 53-8 , 1977, pp. 149","B5-4","SI","953","1905","0.5","610","298044","1","101.6","102","I","102","610","1702","102","","28","N","28.9","","0","31.4,1290;70.2,1290;1834.8,1290;1873.6,1290","526;526;526;526","806;806;806;806","","494.7","677.3","","473.3","666.3","","19.1","15.9","19.1","","","","0","0.041","","0.005","","","1","U","C","1","953","0","","","0","Y","","","","","","","","698798","5.1","1","","13","255000","",
"Shear Strength of Low-Rise Walls with Boundary Elements","B6-4","Barda, F., Hanson, J., and Corley, W.","Reinforced Concrete, Structural Walls, low-rise, boundary elements, shear strength","A.Puranam, C.Sim, C.Song, Y.Wang","2015-03-20","Ying Wang (wang763@purdue.edu)","","Barda et al. (1977)","0","Barda, F., Hanson, J., and Corley, W., ""Shear strength of low-rise walls with boundary elements"", Reinforced Concrete Structures in Seismic Zones,  ACI SP 53-8 , 1977, pp. 149","B6-4","SI","953","1905","0.5","610","298044","1","101.6","102","I","102","610","1702","102","","27","N","21.2","","0","31.4,1290;70.2,1290;127.5,28.3;237.5,28.3;347.5,28.3;457.5,28.3;567.5,28.3;677.5,28.3;787.5,28.3;897.5,28.3;1007.5,28.3;1117.5,28.3;1227.5,28.3;1337.5,28.3;1447.5,28.3;1557.5,28.3;1667.5,28.3;1777.5,28.3;1834.8,1290;1873.6,1290","528;528;496;496;496;496;496;496;496;496;496;496;496;496;496;496;496;496;528;528","801;801;653;653;653;653;653;653;653;653;653;653;653;653;653;653;653;653;801;801","","496.1","653.2","","496.1","653.2","","19.1","15.9","19.1","","","","0.0025","0.041","","0.005","","","1","U","C","1","953","0","","","0","Y","","","","","","","","876385","5.8","1","","10","255000","",
"Shear Strength of Low-Rise Walls with Boundary Elements","B7-5","Barda, F., Hanson, J., and Corley, W.","Reinforced Concrete, Structural Walls, low-rise, boundary elements, shear strength","A.Puranam, C.Sim, C.Song, Y.Wang","2015-03-20","Ying Wang (wang763@purdue.edu)","","Barda et al. (1977)","0","Barda, F., Hanson, J., and Corley, W., ""Shear strength of low-rise walls with boundary elements"", Reinforced Concrete Structures in Seismic Zones,  ACI SP 53-8 , 1977, pp. 149","B7-5","SI","476","1905","0.2","610","298044","1","101.6","102","I","102","610","1702","102","","26","N","25.7","","0","31.4,1290;70.2,1290;171.5,71;313.5,71;455.5,71;597.5,71;739.5,71;881.5,71;1023.5,71;1165.5,71;1307.5,71;1449.5,71;1591.5,71;1733.5,71;1834.8,1290;1873.6,1290","539;539;530;530;530;530;530;530;530;530;530;530;530;530;539;539","793;793;830;830;830;830;830;830;830;830;830;830;830;830;793;793","","500.9","661.4","","500.9","661.4","","19.1","15.9","19.1","","","","0.005","0.041","","0.005","","","1","U","C","1","476","0","","","0","Y","","","","","","","","1139709","4.1","1","","22","255000","",
"Shear Strength of Low-Rise Walls with Boundary Elements","B8-5","Barda, F., Hanson, J., and Corley, W.","Reinforced Concrete, Structural Walls, low-rise, boundary elements, shear strength","A.Puranam, C.Sim, C.Song, Y.Wang","2015-03-20","Ying Wang (wang763@purdue.edu)","","Barda et al. (1977)","0","Barda, F., Hanson, J., and Corley, W., ""Shear strength of low-rise walls with boundary elements"", Reinforced Concrete Structures in Seismic Zones,  ACI SP 53-8 , 1977, pp. 149","B8-5","SI","1905","1905","1","610","298044","1","101.6","102","I","102","610","1702","102","","26","N","23.4","","0","31.4,1290;70.2,1290;171.5,71;313.5,71;455.5,71;597.5,71;739.5,71;881.5,71;1023.5,71;1165.5,71;1307.5,71;1449.5,71;1591.5,71;1733.5,71;1834.8,1290;1873.6,1290","488;488;527;527;527;527;527;527;527;527;527;527;527;527;488;488","777;777;754;754;754;754;754;754;754;754;754;754;754;754;777;777","","495.4","674.5","","477.5","667","","19.1","15.9","19.1","","","","0.005","0.041","","0.005","","","1","U","C","1","1905","0","","","0","Y","","","","","","","","885601","10.7","4","","19","130000","",
"SLDRCE Database on Static Tests of Structural Members and Joint Assemblies","Jiang_SSW-1","SLDRCE Database on Static Tests of Structural Members and Joint Assemblies, State Key Laboratory of Disaster Reduction in Civil Engineering, Tongji University, Shanghai, China, September 2008, pp. 69-85","Reinforced Concrete, Structural Walls, joint assemblies, static tests","A.Puranam, C.Sim, C.Song, Y.Wang","2015-03-20","Cheng Song/Ying Wang (song74@purdue.edu/wang763@purdue.edu)","Yunlan Zhang (zhan1337@purdue.edu)","Jiang (1999)","1","SLDRCE Database on Static Tests of Structural Members and Joint Assemblies, State Key Laboratory of Disaster Reduction in Civil Engineering, Tongji University, Shanghai, China, September 2008, pp. 69-85","Jiang_SSW-1","SI","933","1667","0.6","67","111689","1","67","","R","1667","67","","","","","N","18.3","F","","","","","","","","","","","","","","","","","","0.0099","0.0192","","0.0101","","","1","U","C","1","933","0","","","0","Y","N","","","","","","","","","","","","","",
"SLDRCE Database on Static Tests of Structural Members and Joint Assemblies","Jiang_SSW-2","SLDRCE Database on Static Tests of Structural Members and Joint Assemblies, State Key Laboratory of Disaster Reduction in Civil Engineering, Tongji University, Shanghai, China, September 2008, pp. 69-86","Reinforced Concrete, Structural Walls, joint assemblies, static tests","A.Puranam, C.Sim, C.Song, Y.Wang","2015-03-20","Cheng Song/Ying Wang (song74@purdue.edu/wang763@purdue.edu)","Yunlan Zhang (zhan1337@purdue.edu)","Jiang (1999)","1","SLDRCE Database on Static Tests of Structural Members and Joint Assemblies, State Key Laboratory of Disaster Reduction in Civil Engineering, Tongji University, Shanghai, China, September 2008, pp. 69-86","Jiang_SSW-2","SI","933","1667","0.6","67","111689","1","67","","R","1667","67","","","","","N","18.3","F","","","","","","","","","","","","","","","","","","0.0099","0.031","","0.0101","","","1","U","C","1","933","200000","","","0","Y","Y","4","","","","","","521800","6.1","-3","","5","220000","",
"SLDRCE Database on Static Tests of Structural Members and Joint Assemblies","Jiang_SSW-3","SLDRCE Database on Static Tests of Structural Members and Joint Assemblies, State Key Laboratory of Disaster Reduction in Civil Engineering, Tongji University, Shanghai, China, September 2008, pp. 69-87","Reinforced Concrete, Structural Walls, joint assemblies, static tests","A.Puranam, C.Sim, C.Song, Y.Wang","2015-03-20","Cheng Song/Ying Wang (song74@purdue.edu/wang763@purdue.edu)","Yunlan Zhang (zhan1337@purdue.edu)","Jiang (1999)","1","SLDRCE Database on Static Tests of Structural Members and Joint Assemblies, State Key Laboratory of Disaster Reduction in Civil Engineering, Tongji University, Shanghai, China, September 2008, pp. 69-87","Jiang_SSW-3","SI","933","1667","0.6","67","111689","1","67","","R","1667","67","","","","","N","18.3","F","","","","","","","","","","","","","","","","","","0.0099","0.0503","","0.0101","","","1","U","C","1","933","400000","","","0","Y","N","8","","","","","","587200","7.4","4","","8","470000","",
"SLDRCE Database on Static Tests of Structural Members and Joint Assemblies","Jiang_DSW-1A","SLDRCE Database on Static Tests of Structural Members and Joint Assemblies, State Key Laboratory of Disaster Reduction in Civil Engineering, Tongji University, Shanghai, China, September 2008, pp. 69-88","Reinforced Concrete, Structural Walls, joint assemblies, static tests","A.Puranam, C.Sim, C.Song, Y.Wang","2015-03-20","Cheng Song/Ying Wang (song74@purdue.edu/wang763@purdue.edu)","Yunlan Zhang (zhan1337@purdue.edu)","Jiang (1999)","1","SLDRCE Database on Static Tests of Structural Members and Joint Assemblies, State Key Laboratory of Disaster Reduction in Civil Engineering, Tongji University, Shanghai, China, September 2008, pp. 69-88","Jiang_DSW-1A","SI","933","1667","0.6","67","110818","1","67","","R","1667","67","","","","","N","19.1","F","0","20,61.2;90,61.2;180,61.2;270,61.2;360,61.2;450,61.2;540,61.2;630,61.2;720,61.2;810,61.2;857,61.2;947,61.2;1037,61.2;1127,61.2;1217,61.2;1307,61.2;1397,61.2;1487,61.2;1577,61.2;1647,61.2","325;325;325;325;325;325;325;325;325;325;325;325;325;325;325;325;325;325;325;325","478;478;478;478;478;478;478;478;478;478;478;478;478;478;478;478;478;478;478;478","","325","478","","325","478","","","","","14","","","0.0099","0.0192","","0.0101","","773","1","U","C","1","933","0","","","0","N","N","5","","","","","","316300","7.5","5","","12","150000","1. There is a vertical thin rubber band strip in the middle of the wall./",
"SLDRCE Database on Static Tests of Structural Members and Joint Assemblies","Jiang_DSW-1B","SLDRCE Database on Static Tests of Structural Members and Joint Assemblies, State Key Laboratory of Disaster Reduction in Civil Engineering, Tongji University, Shanghai, China, September 2008, pp. 69-89","Reinforced Concrete, Structural Walls, joint assemblies, static tests","A.Puranam, C.Sim, C.Song, Y.Wang","2015-03-20","Cheng Song/Ying Wang (song74@purdue.edu/wang763@purdue.edu)","Yunlan Zhang (zhan1337@purdue.edu)","Jiang (1999)","1","SLDRCE Database on Static Tests of Structural Members and Joint Assemblies, State Key Laboratory of Disaster Reduction in Civil Engineering, Tongji University, Shanghai, China, September 2008, pp. 69-89","Jiang_DSW-1B","SI","933","1667","0.6","67","110818","1","67","","R","1667","67","","","","","N","19.1","F","0","20,61.2;90,61.2;180,61.2;270,61.2;360,61.2;450,61.2;540,61.2;630,61.2;720,61.2;810,61.2;857,61.2;947,61.2;1037,61.2;1127,61.2;1217,61.2;1307,61.2;1397,61.2;1487,61.2;1577,61.2;1647,61.2","325;325;325;325;325;325;325;325;325;325;325;325;325;325;325;325;325;325;325;325","478;478;478;478;478;478;478;478;478;478;478;478;478;478;478;478;478;478;478;478","","325","478","","325","478","","","","","14","","","0.0099","0.0192","","0.0101","","773","1","U","C","1","933","200000","","","0","N","N","","","","","","","399500","8.8","3","","15","200000","1. There is a vertical thin rubber band strip in the middle of the wall./",
"SLDRCE Database on Static Tests of Structural Members and Joint Assemblies","Jiang_DSW-1C","SLDRCE Database on Static Tests of Structural Members and Joint Assemblies, State Key Laboratory of Disaster Reduction in Civil Engineering, Tongji University, Shanghai, China, September 2008, pp. 69-90","Reinforced Concrete, Structural Walls, joint assemblies, static tests","A.Puranam, C.Sim, C.Song, Y.Wang","2015-03-20","Cheng Song/Ying Wang (song74@purdue.edu/wang763@purdue.edu)","Yunlan Zhang (zhan1337@purdue.edu)","Jiang (1999)","1","SLDRCE Database on Static Tests of Structural Members and Joint Assemblies, State Key Laboratory of Disaster Reduction in Civil Engineering, Tongji University, Shanghai, China, September 2008, pp. 69-90","Jiang_DSW-1C","SI","933","1667","0.6","67","110818","1","67","","R","1667","67","","","","","N","19.1","F","0","20,61.2;90,61.2;180,61.2;270,61.2;360,61.2;450,61.2;540,61.2;630,61.2;720,61.2;810,61.2;857,61.2;947,61.2;1037,61.2;1127,61.2;1217,61.2;1307,61.2;1397,61.2;1487,61.2;1577,61.2;1647,61.2","325;325;325;325;325;325;325;325;325;325;325;325;325;325;325;325;325;325;325;325","478;478;478;478;478;478;478;478;478;478;478;478;478;478;478;478;478;478;478;478","","325","478","","325","478","","","","","14","","","0.0099","0.0192","","0.0101","","773","1","U","C","1","933","400000","","","0","N","N","","","","","","","487900","8.1","3","","12","440000","1. There is a vertical thin rubber band strip in the middle of the wall./",
"SLDRCE Database on Static Tests of Structural Members and Joint Assemblies","Jiang_DSW-2A","SLDRCE Database on Static Tests of Structural Members and Joint Assemblies, State Key Laboratory of Disaster Reduction in Civil Engineering, Tongji University, Shanghai, China, September 2008, pp. 69-91","Reinforced Concrete, Structural Walls, joint assemblies, static tests","A.Puranam, C.Sim, C.Song, Y.Wang","2015-03-20","Cheng Song/Ying Wang (song74@purdue.edu/wang763@purdue.edu)","Yunlan Zhang (zhan1337@purdue.edu)","Jiang (1999)","1","SLDRCE Database on Static Tests of Structural Members and Joint Assemblies, State Key Laboratory of Disaster Reduction in Civil Engineering, Tongji University, Shanghai, China, September 2008, pp. 69-91","Jiang_DSW-2A","SI","933","1667","0.6","67","110818","1","67","","R","1667","67","","","","","N","16.6","F","0","20,98.5;90,98.5;180,61.2;270,61.2;360,61.2;450,61.2;540,61.2;630,61.2;720,61.2;810,61.2;857,61.2;947,61.2;1037,61.2;1127,61.2;1217,61.2;1307,61.2;1397,61.2;1487,61.2;1577,98.5;1647,98.5","297;297;325;325;325;325;325;325;325;325;325;325;325;325;325;325;325;325;297;297","452;452;478;478;478;478;478;478;478;478;478;478;478;478;478;478;478;478;452;452","","325","478","","325","478","","","","","11","","","0.0099","0.031","","0.0101","","773","1","U","C","1","933","0","","","0","N","N","","","","","","","307300","7.4","6","","12","570000","1. There is a vertical thin rubber band strip in the middle of the wall./",
"SLDRCE Database on Static Tests of Structural Members and Joint Assemblies","Jiang_DSW-2B","SLDRCE Database on Static Tests of Structural Members and Joint Assemblies, State Key Laboratory of Disaster Reduction in Civil Engineering, Tongji University, Shanghai, China, September 2008, pp. 69-92","Reinforced Concrete, Structural Walls, joint assemblies, static tests","A.Puranam, C.Sim, C.Song, Y.Wang","2015-03-20","Cheng Song/Ying Wang (song74@purdue.edu/wang763@purdue.edu)","Yunlan Zhang (zhan1337@purdue.edu)","Jiang (1999)","1","SLDRCE Database on Static Tests of Structural Members and Joint Assemblies, State Key Laboratory of Disaster Reduction in Civil Engineering, Tongji University, Shanghai, China, September 2008, pp. 69-92","Jiang_DSW-2B","SI","933","1667","0.6","67","110818","1","67","","R","1667","67","","","","","N","16.6","F","0","20,98.5;90,98.5;180,61.2;270,61.2;360,61.2;450,61.2;540,61.2;630,61.2;720,61.2;810,61.2;857,61.2;947,61.2;1037,61.2;1127,61.2;1217,61.2;1307,61.2;1397,61.2;1487,61.2;1577,98.5;1647,98.6","297;297;325;325;325;325;325;325;325;325;325;325;325;325;325;325;325;325;297;297","452;452;478;478;478;478;478;478;478;478;478;478;478;478;478;478;478;478;452;452","","325","478","","325","478","","","","","11","","","0.0099","0.031","","0.0101","","773","1","U","C","1","933","200000","","","0","N","N","","","","","","","381100","6.2","2","","11","200000","1. There is a vertical thin rubber band strip in the middle of the wall./",
"SLDRCE Database on Static Tests of Structural Members and Joint Assemblies","Jiang_DSW-2C","SLDRCE Database on Static Tests of Structural Members and Joint Assemblies, State Key Laboratory of Disaster Reduction in Civil Engineering, Tongji University, Shanghai, China, September 2008, pp. 69-93","Reinforced Concrete, Structural Walls, joint assemblies, static tests","A.Puranam, C.Sim, C.Song, Y.Wang","2015-03-20","Cheng Song/Ying Wang (song74@purdue.edu/wang763@purdue.edu)","Yunlan Zhang (zhan1337@purdue.edu)","Jiang (1999)","1","SLDRCE Database on Static Tests of Structural Members and Joint Assemblies, State Key Laboratory of Disaster Reduction in Civil Engineering, Tongji University, Shanghai, China, September 2008, pp. 69-93","Jiang_DSW-2C","SI","933","1667","0.6","67","110818","1","67","","R","1667","67","","","","","N","16.6","F","0","20,98.5;90,98.5;180,61.2;270,61.2;360,61.2;450,61.2;540,61.2;630,61.2;720,61.2;810,61.2;857,61.2;947,61.2;1037,61.2;1127,61.2;1217,61.2;1307,61.2;1397,61.2;1487,61.2;1577,98.5;1647,98.7","297;297;325;325;325;325;325;325;325;325;325;325;325;325;325;325;325;325;297;297","452;452;478;478;478;478;478;478;478;478;478;478;478;478;478;478;478;478;452;452","","325","478","","325","478","","","","","11","","","0.0099","0.031","","0.0101","","773","1","U","C","1","933","400000","","","0","N","N","","","","","","","469100","6","4","","10","125000","1. There is a vertical thin rubber band strip in the middle of the wall./",
"SLDRCE Database on Static Tests of Structural Members and Joint Assemblies","Jiang_DSW-3A","SLDRCE Database on Static Tests of Structural Members and Joint Assemblies, State Key Laboratory of Disaster Reduction in Civil Engineering, Tongji University, Shanghai, China, September 2008, pp. 69-94","Reinforced Concrete, Structural Walls, joint assemblies, static tests","A.Puranam, C.Sim, C.Song, Y.Wang","2015-03-20","Cheng Song/Ying Wang (song74@purdue.edu/wang763@purdue.edu)","Yunlan Zhang (zhan1337@purdue.edu)","Jiang (1999)","1","SLDRCE Database on Static Tests of Structural Members and Joint Assemblies, State Key Laboratory of Disaster Reduction in Civil Engineering, Tongji University, Shanghai, China, September 2008, pp. 69-94","Jiang_DSW-3A","SI","933","1667","0.6","67","110818","1","67","","R","1667","67","","","","","N","16.2","F","0","20,160.2;90,160.2;180,61.2;270,61.2;360,61.2;450,61.2;540,61.2;630,61.2;720,61.2;810,61.2;857,61.2;947,61.2;1037,61.2;1127,61.2;1217,61.2;1307,61.2;1397,61.2;1487,61.2;1577,160.2;1647,160.2","291;291;325;325;325;325;325;325;325;325;325;325;325;325;325;325;325;325;291;291","440;440;478;478;478;478;478;478;478;478;478;478;478;478;478;478;478;478;440;440","","325","478","","325","478","","","","","9","","","0.0099","0.0503","","0.0101","","773","1","U","C","1","933","0","","","0","N","N","","","","","","","307700","6","3","","11","156000","1. There is a vertical thin rubber band strip in the middle of the wall./",
"SLDRCE Database on Static Tests of Structural Members and Joint Assemblies","Jiang_DSW-3B","SLDRCE Database on Static Tests of Structural Members and Joint Assemblies, State Key Laboratory of Disaster Reduction in Civil Engineering, Tongji University, Shanghai, China, September 2008, pp. 69-95","Reinforced Concrete, Structural Walls, joint assemblies, static tests","A.Puranam, C.Sim, C.Song, Y.Wang","2015-03-20","Cheng Song/Ying Wang (song74@purdue.edu/wang763@purdue.edu)","Yunlan Zhang (zhan1337@purdue.edu)","Jiang (1999)","1","SLDRCE Database on Static Tests of Structural Members and Joint Assemblies, State Key Laboratory of Disaster Reduction in Civil Engineering, Tongji University, Shanghai, China, September 2008, pp. 69-95","Jiang_DSW-3B","SI","933","1667","0.6","67","110818","1","67","","R","1667","67","","","","","N","16.2","F","0","20,160.2;90,160.2;180,61.2;270,61.2;360,61.2;450,61.2;540,61.2;630,61.2;720,61.2;810,61.2;857,61.2;947,61.2;1037,61.2;1127,61.2;1217,61.2;1307,61.2;1397,61.2;1487,61.2;1577,160.2;1647,160.2","291;291;325;325;325;325;325;325;325;325;325;325;325;325;325;325;325;325;291;291","440;440;478;478;478;478;478;478;478;478;478;478;478;478;478;478;478;478;440;440","","325","478","","325","478","","","","","9","","","0.0099","0.0503","","0.0101","","773","1","U","C","1","933","200000","","","0","N","N","","","","","","","393600","5.4","2","","12","208000","1. There is a vertical thin rubber band strip in the middle of the wall./",
"SLDRCE Database on Static Tests of Structural Members and Joint Assemblies","Jiang_DSW-3C","SLDRCE Database on Static Tests of Structural Members and Joint Assemblies, State Key Laboratory of Disaster Reduction in Civil Engineering, Tongji University, Shanghai, China, September 2008, pp. 69-96","Reinforced Concrete, Structural Walls, joint assemblies, static tests","A.Puranam, C.Sim, C.Song, Y.Wang","2015-03-20","Cheng Song/Ying Wang (song74@purdue.edu/wang763@purdue.edu)","Yunlan Zhang (zhan1337@purdue.edu)","Jiang (1999)","1","SLDRCE Database on Static Tests of Structural Members and Joint Assemblies, State Key Laboratory of Disaster Reduction in Civil Engineering, Tongji University, Shanghai, China, September 2008, pp. 69-96","Jiang_DSW-3C","SI","933","1667","0.6","67","110818","1","67","","R","1667","67","","","","","N","16.2","F","0","20,160.2;90,160.2;180,61.2;270,61.2;360,61.2;450,61.2;540,61.2;630,61.2;720,61.2;810,61.2;857,61.2;947,61.2;1037,61.2;1127,61.2;1217,61.2;1307,61.2;1397,61.2;1487,61.2;1577,160.2;1647,160.2","291;291;325;325;325;325;325;325;325;325;325;325;325;325;325;325;325;325;291;291","440;440;478;478;478;478;478;478;478;478;478;478;478;478;478;478;478;478;440;440","","325","478","","325","478","","","","","9","","","0.0099","0.0503","","0.0101","","773","1","U","C","1","933","400000","","","0","N","N","","","","","","","473000","6.1","3","","8","230000","1. There is a vertical thin rubber band strip in the middle of the wall./",
