Repository: SpinoWeb/Shear-Wall-Failure-Mode

File: ACI_445B_Shear_Wall_Database.csv (part 14 of 15)
"SLDRCE Database on Static Tests of Structural Members and Joint Assemblies","Jiang_SSW-T","SLDRCE Database on Static Tests of Structural Members and Joint Assemblies, State Key Laboratory of Disaster Reduction in Civil Engineering, Tongji University, Shanghai, China, September 2008, pp. 69-97","Reinforced Concrete, Structural Walls, joint assemblies, static tests","A.Puranam, C.Sim, C.Song, Y.Wang","2015-03-20","Cheng Song/Ying Wang (song74@purdue.edu/wang763@purdue.edu)","Yunlan Zhang (zhan1337@purdue.edu)","Jiang (1999)","1","SLDRCE Database on Static Tests of Structural Members and Joint Assemblies, State Key Laboratory of Disaster Reduction in Civil Engineering, Tongji University, Shanghai, China, September 2008, pp. 69-97","Jiang_SSW-T","SI","2900","1000","2.9","75","75000","4","75","","R","1000","75","","","","","N","24.1","F","0","20,61.2;60,61.2;100,61.2;140,61.2;220,61.2;300,61.2;380,61.2;460,61.2;540,61.2;620,61.2;700,61.2;780,61.2;860,61.2;900,61.2;940,61.2;980,61.2","289;289;289;289;289;289;289;289;289;289;289;289;289;289;289;289","465;465;465;465;465;465;465;465;465;465;465;465;465;465;465;465","","289","465","","289","465","","","","","14","","","0.0091","0.0233","","0.0091","","2800","1","U","C","1","2900","200000","","","0","N","N","","","","","","","124650","18","27","","63","12800","",
"SLDRCE Database on Static Tests of Structural Members and Joint Assemblies","Jiang_DSW-T","SLDRCE Database on Static Tests of Structural Members and Joint Assemblies, State Key Laboratory of Disaster Reduction in Civil Engineering, Tongji University, Shanghai, China, September 2008, pp. 69-98","Reinforced Concrete, Structural Walls, joint assemblies, static tests","A.Puranam, C.Sim, C.Song, Y.Wang","2015-03-20","Cheng Song/Ying Wang (song74@purdue.edu/wang763@purdue.edu)","Yunlan Zhang (zhan1337@purdue.edu)","Jiang (1999)","1","SLDRCE Database on Static Tests of Structural Members and Joint Assemblies, State Key Laboratory of Disaster Reduction in Civil Engineering, Tongji University, Shanghai, China, September 2008, pp. 69-98","Jiang_DSW-T","SI","2900","1000","2.9","75","75000","4","75","","R","1000","75","","","","","N","24.9","F","0","20,61.2;60,61.2;100,61.2;140,61.2;220,61.2;300,61.2;380,61.2;460,61.2;540,61.2;620,61.2;700,61.2;780,61.2;860,61.2;900,61.2;940,61.2;980,61.2","289;289;289;289;289;289;289;289;289;289;289;289;289;289;289;289","465;465;465;465;465;465;465;465;465;465;465;465;465;465;465;465","","289","465","","289","465","","","","","14","","","0.0091","0.0233","","0.0091","","2800","1","U","C","1","2900","200000","","","0","N","N","","","","","","","90040","70","18","","73","9000","1. There is a vertical thin rubber band strip in the middle of the wall./",
"SLDRCE Database on Static Tests of Structural Members and Joint Assemblies","Ji_SW1","SLDRCE Database on Static Tests of Structural Members and Joint Assemblies, State Key Laboratory of Disaster Reduction in Civil Engineering, Tongji University, Shanghai, China, September 2008, pp. 69-99","Reinforced Concrete, Structural Walls, joint assemblies, static tests","A.Puranam, C.Sim, C.Song, Y.Wang","2015-03-20","Cheng Song/Ying Wang (song74@purdue.edu/wang763@purdue.edu)","Yunlan Zhang (zhan1337@purdue.edu)","Ji (2002)","1","SLDRCE Database on Static Tests of Structural Members and Joint Assemblies, State Key Laboratory of Disaster Reduction in Civil Engineering, Tongji University, Shanghai, China, September 2008, pp. 86-101","Ji_SW1","SI","3000","1000","3","60","60000","4","60","","R","1000","60","","","","","N","15.4,12.8,12.3,12.3;20;","E","0","20,226.2;70,226.2;120,226.2;200,25.1;300,25.1;400,25.1;500,25.1;600,25.1;700,25.1;800,25.1;880,226.2;930,226.2;980,226.2","365.41;365.41;365.41;452.9;452.9;452.9;452.9;452.9;452.9;452.9;365.41;365.41;365.41","502.03;502.03;502.03;500.82;500.82;500.82;500.82;500.82;500.82;500.82;502.03;502.03;502.03","0.1817;0.1817;0.1817;0.0072;0.0072;0.0072;0.0072;0.0072;0.0072;0.0072;0.1817;0.1817;0.1817","452.9","500.8","0.007","452.9","500.8","0.007","","","","3","","","0.004","0.094","","0.004","","3000","1","U","C","1","3000","220000","","","0","N","Y","","","","","","","91600","23.4","16","","23","10000","",
"SLDRCE Database on Static Tests of Structural Members and Joint Assemblies","Ji_SW2","SLDRCE Database on Static Tests of Structural Members and Joint Assemblies, State Key Laboratory of Disaster Reduction in Civil Engineering, Tongji University, Shanghai, China, September 2008, pp. 69-100","Reinforced Concrete, Structural Walls, joint assemblies, static tests","A.Puranam, C.Sim, C.Song, Y.Wang","2015-03-20","Cheng Song/Ying Wang (song74@purdue.edu/wang763@purdue.edu)","Yunlan Zhang (zhan1337@purdue.edu)","Ji (2002)","1","SLDRCE Database on Static Tests of Structural Members and Joint Assemblies, State Key Laboratory of Disaster Reduction in Civil Engineering, Tongji University, Shanghai, China, September 2008, pp. 86-101","Ji_SW2","SI","3000","1000","3","60","74400","4","60","120","I","120","120","760","60","","","N","15.4,12.8,12.3,12.3;20;","E","0","20,226.2;70,226.2;120,226.2;200,25.1;300,25.1;400,25.1;500,25.1;600,25.1;700,25.1;800,25.1;880,226.2;930,226.2;980,226.3","365.41;365.41;365.41;452.9;452.9;452.9;452.9;452.9;452.9;452.9;365.41;365.41;365.41","502.03;502.03;502.03;500.82;500.82;500.82;500.82;500.82;500.82;500.82;502.03;502.03;502.03","0.1817;0.1817;0.1817;0.0072;0.0072;0.0072;0.0072;0.0072;0.0072;0.0072;0.1817;0.1817;0.1817","452.9","500.8","0.007","450.8","615.6","0.071","","","","3","","","0.004","0.047","","0.004","0.031","3000","1","U","C","1","3000","180000","","","0","N","N","35","","","","","","116700","37.3","22","","56","7000","",
"SLDRCE Database on Static Tests of Structural Members and Joint Assemblies","Ji_SW3","SLDRCE Database on Static Tests of Structural Members and Joint Assemblies, State Key Laboratory of Disaster Reduction in Civil Engineering, Tongji University, Shanghai, China, September 2008, pp. 69-101","Reinforced Concrete, Structural Walls, joint assemblies, static tests","A.Puranam, C.Sim, C.Song, Y.Wang","2015-03-20","Cheng Song/Ying Wang (song74@purdue.edu/wang763@purdue.edu)","Yunlan Zhang (zhan1337@purdue.edu)","Ji (2002)","1","SLDRCE Database on Static Tests of Structural Members and Joint Assemblies, State Key Laboratory of Disaster Reduction in Civil Engineering, Tongji University, Shanghai, China, September 2008, pp. 86-101","Ji_SW3","SI","3000","1000","3","60","103200","4","60","60","I","60","420","880","60","","","N","15.4,12.8,12.3,12.3;20;","E","0","","","","","452.9","500.8","0.007","452.9","500.8","0.007","","","","3","","","0.004","0.0239","","0.004","","3000","1","U","C","1","3000","115000","","","0","N","N","40","","","","","45","137000","39.7","27","","48","13000","",
"SLDRCE Database on Static Tests of Structural Members and Joint Assemblies","Zhou_SW1","SLDRCE Database on Static Tests of Structural Members and Joint Assemblies, State Key Laboratory of Disaster Reduction in Civil Engineering, Tongji University, Shanghai, China, September 2008, pp. 69-102","Reinforced Concrete, Structural Walls, joint assemblies, static tests","A.Puranam, C.Sim, C.Song, Y.Wang","2015-03-20","Cheng Song/Ying Wang (song74@purdue.edu/wang763@purdue.edu)","Yunlan Zhang (zhan1337@purdue.edu)","Zhou (2004)","1","SLDRCE Database on Static Tests of Structural Members and Joint Assemblies, State Key Laboratory of Disaster Reduction in Civil Engineering, Tongji University, Shanghai, China, September 2008, pp. 139-146","Zhou_SW1","SI","2350","900","2.6","75","67500","1","75","","R","900","75","","","","","N","37.3","E","0","20,100.5;60,100.5;100,100.5;140,100.5;180,100.5;270,56.5;360,56.5;450,56.5;540,56.5;630,56.5;720,100.5;760,100.5;800,100.5;840,100.5;880,100.5","526.7;526.7;526.7;526.7;526.7;345;345;345;345;345;526.7;526.7;526.7;526.7;526.7","560;560;560;560;560;465;465;465;465;465;560;560;560;560;560","","345","465","","","","","","","","","","","0.007","0.0372","","0.0084","0.014","2250","1","U","C","1","2350","400000","","","0","N","N","","","","","","","139900","-35","23","","46","11000","",
"SLDRCE Database on Static Tests of Structural Members and Joint Assemblies","Zhou_SW2","SLDRCE Database on Static Tests of Structural Members and Joint Assemblies, State Key Laboratory of Disaster Reduction in Civil Engineering, Tongji University, Shanghai, China, September 2008, pp. 69-103","Reinforced Concrete, Structural Walls, joint assemblies, static tests","A.Puranam, C.Sim, C.Song, Y.Wang","2015-03-20","Cheng Song/Ying Wang (song74@purdue.edu/wang763@purdue.edu)","Yunlan Zhang (zhan1337@purdue.edu)","Zhou (2004)","1","SLDRCE Database on Static Tests of Structural Members and Joint Assemblies, State Key Laboratory of Disaster Reduction in Civil Engineering, Tongji University, Shanghai, China, September 2008, pp. 139-146","Zhou_SW2","SI","2350","900","2.6","75","67500","1","75","","R","900","75","","","","","N","37.3","E","0","20,100.5;60,100.5;100,100.5;140,100.5;180,100.5;270,56.5;360,56.5;450,56.5;540,56.5;630,56.5;720,100.5;760,100.5;800,100.5;840,100.5;880,100.5","526.7;526.7;526.7;526.7;526.7;345;345;345;345;345;526.7;526.7;526.7;526.7;526.7","560;560;560;560;560;465;465;465;465;465;560;560;560;560;560","","345","465","","","","","","","","","","","0.007","0.0372","","0.0084","0.014","2250","1","U","C","1","2350","0","","","0","Y","N","","","","","","","154500","35","20","","47","10000","",
"SLDRCE Database on Static Tests of Structural Members and Joint Assemblies","Zhou_SW3","SLDRCE Database on Static Tests of Structural Members and Joint Assemblies, State Key Laboratory of Disaster Reduction in Civil Engineering, Tongji University, Shanghai, China, September 2008, pp. 69-104","Reinforced Concrete, Structural Walls, joint assemblies, static tests","A.Puranam, C.Sim, C.Song, Y.Wang","2015-03-20","Cheng Song/Ying Wang (song74@purdue.edu/wang763@purdue.edu)","Yunlan Zhang (zhan1337@purdue.edu)","Zhou (2004)","1","SLDRCE Database on Static Tests of Structural Members and Joint Assemblies, State Key Laboratory of Disaster Reduction in Civil Engineering, Tongji University, Shanghai, China, September 2008, pp. 139-146","Zhou_SW3","SI","2350","900","2.6","75","67500","1","75","","R","900","75","","","","","N","37.3","E","0","20,100.5;60,100.5;100,100.5;140,100.5;180,100.5;270,56.5;360,56.5;450,56.5;540,56.5;630,56.5;720,100.5;760,100.5;800,100.5;840,100.5;880,100.5","526.7;526.7;526.7;526.7;526.7;345;345;345;345;345;526.7;526.7;526.7;526.7;526.7","560;560;560;560;560;465;465;465;465;465;560;560;560;560;560","","345","465","","","","","","","","","","","0.007","0.0372","","0.0042","0.014","2250","1","U","C","1","2350","0","","","0","N","N","","","","","","","136600","-34","-21","","41","8000","",
"SLDRCE Database on Static Tests of Structural Members and Joint Assemblies","Zhou_SW4","SLDRCE Database on Static Tests of Structural Members and Joint Assemblies, State Key Laboratory of Disaster Reduction in Civil Engineering, Tongji University, Shanghai, China, September 2008, pp. 69-105","Reinforced Concrete, Structural Walls, joint assemblies, static tests","A.Puranam, C.Sim, C.Song, Y.Wang","2015-03-20","Cheng Song/Ying Wang (song74@purdue.edu/wang763@purdue.edu)","Yunlan Zhang (zhan1337@purdue.edu)","Zhou (2004)","1","SLDRCE Database on Static Tests of Structural Members and Joint Assemblies, State Key Laboratory of Disaster Reduction in Civil Engineering, Tongji University, Shanghai, China, September 2008, pp. 139-146","Zhou_SW4","SI","2350","900","2.6","75","67500","1","75","","R","900","75","","","","","N","37.3","E","0","20,100.5;60,100.5;100,100.5;140,100.5;180,100.5;270,56.5;360,56.5;450,56.5;540,56.5;630,56.5;720,100.5;760,100.5;800,100.5;840,100.5;880,100.5","526.7;526.7;526.7;526.7;526.7;345;345;345;345;345;526.7;526.7;526.7;526.7;526.7","560;560;560;560;560;465;465;465;465;465;560;560;560;560;560","","345","465","","","","","","","","","","","0.007","0.0372","","0.0042","0.014","2250","1","U","C","1","2350","400000","","","0","N","N","","","","","","","168700","30","16","","43","15000","",
"SLDRCE Database on Static Tests of Structural Members and Joint Assemblies","Hu_No1","SLDRCE Database on Static Tests of Structural Members and Joint Assemblies, State Key Laboratory of Disaster Reduction in Civil Engineering, Tongji University, Shanghai, China, September 2008, pp. 69-106","Reinforced Concrete, Structural Walls, joint assemblies, static tests","A.Puranam, C.Sim, C.Song, Y.Wang","2015-03-20","Cheng Song/Ying Wang (song74@purdue.edu/wang763@purdue.edu)","Yunlan Zhang (zhan1337@purdue.edu)","Hu (2004)","1","SLDRCE Database on Static Tests of Structural Members and Joint Assemblies, State Key Laboratory of Disaster Reduction in Civil Engineering, Tongji University, Shanghai, China, September 2008, pp. 147-154","Hu_No1","SI","1650","700","2.4","325","112500","1","125","","G","","","","","125,325;575,125","","N","32","E","0","20,1005.3;100,1005.3;200,402.1;300,226.2;400,226.2;500,402.1;600,402.1;680,402.1","341;341;341;350;350;341;341;341","540;540;540;576;576;540;540;540","","285","465","","285","465","","","","","6","","","0.0121","0.0483","","0.0126","","1525","1","U","C","1","1650","400000","","","0","N","N","","","","","","","345480","35","13","","29","31000","",
"SLDRCE Database on Static Tests of Structural Members and Joint Assemblies","Hu_No2","SLDRCE Database on Static Tests of Structural Members and Joint Assemblies, State Key Laboratory of Disaster Reduction in Civil Engineering, Tongji University, Shanghai, China, September 2008, pp. 69-107","Reinforced Concrete, Structural Walls, joint assemblies, static tests","A.Puranam, C.Sim, C.Song, Y.Wang","2015-03-20","Cheng Song/Ying Wang (song74@purdue.edu/wang763@purdue.edu)","Yunlan Zhang (zhan1337@purdue.edu)","Hu (2004)","1","SLDRCE Database on Static Tests of Structural Members and Joint Assemblies, State Key Laboratory of Disaster Reduction in Civil Engineering, Tongji University, Shanghai, China, September 2008, pp. 147-154","Hu_No2","SI","1650","700","2.4","325","112500","1","125","","G","","","","","125,325;575,125","","N","32","E","0","20,1272.3;100,1272.3;200,508.9;300,226.2;400,226.2;500,508.9;600,508.9;680,508.9","346;346;346;350;350;346;346;346","552;552;552;576;576;552;552;552","","285","465","","285","465","","","","","6","","","0.0121","0.0483","","0.018","","1525","1","U","C","1","1650","400000","","","0","N","N","","","","","","","378840","40","-37","","43","22000","",
"SLDRCE Database on Static Tests of Structural Members and Joint Assemblies","Zhang_SW1-1","SLDRCE Database on Static Tests of Structural Members and Joint Assemblies, State Key Laboratory of Disaster Reduction in Civil Engineering, Tongji University, Shanghai, China, September 2008, pp. 69-108","Reinforced Concrete, Structural Walls, joint assemblies, static tests","A.Puranam, C.Sim, C.Song, Y.Wang","2015-03-20","Cheng Song/Ying Wang (song74@purdue.edu/wang763@purdue.edu)","Yunlan Zhang (zhan1337@purdue.edu)","Zhang (2007)","1","SLDRCE Database on Static Tests of Structural Members and Joint Assemblies, State Key Laboratory of Disaster Reduction in Civil Engineering, Tongji University, Shanghai, China, September 2008, pp. 169-188","Zhang_SW1-1","SI","2000","1000","2","125","125000","1","125","","R","1000","125","","","","","N","19.7","B","","","352","493","","392","479","","","","","","","","","","","","0.0167","","","","","1","U","C","1","","246250","","","0","N","N","","","","","","","190000","14.9","7","","21","50000","1. Loading beam height was not reported./",
"SLDRCE Database on Static Tests of Structural Members and Joint Assemblies","Zhang_SW1-2","SLDRCE Database on Static Tests of Structural Members and Joint Assemblies, State Key Laboratory of Disaster Reduction in Civil Engineering, Tongji University, Shanghai, China, September 2008, pp. 69-109","Reinforced Concrete, Structural Walls, joint assemblies, static tests","A.Puranam, C.Sim, C.Song, Y.Wang","2015-03-20","Cheng Song/Ying Wang (song74@purdue.edu/wang763@purdue.edu)","Yunlan Zhang (zhan1337@purdue.edu)","Zhang (2007)","1","SLDRCE Database on Static Tests of Structural Members and Joint Assemblies, State Key Laboratory of Disaster Reduction in Civil Engineering, Tongji University, Shanghai, China, September 2008, pp. 169-188","Zhang_SW1-2","SI","2000","1000","2","125","125000","1","125","","R","1000","125","","","","","N","19.7","B","","","352","493","","392","479","","","","","","","","8","","","","0.0167","","","","","1","U","C","1","","492500","","","0","N","N","","","","","","","245000","19.9","8","","22","65000","1. Loading beam height was not reported./",
"SLDRCE Database on Static Tests of Structural Members and Joint Assemblies","Zhang_SW1-3","SLDRCE Database on Static Tests of Structural Members and Joint Assemblies, State Key Laboratory of Disaster Reduction in Civil Engineering, Tongji University, Shanghai, China, September 2008, pp. 69-110","Reinforced Concrete, Structural Walls, joint assemblies, static tests","A.Puranam, C.Sim, C.Song, Y.Wang","2015-03-20","Cheng Song/Ying Wang (song74@purdue.edu/wang763@purdue.edu)","Yunlan Zhang (zhan1337@purdue.edu)","Zhang (2007)","1","SLDRCE Database on Static Tests of Structural Members and Joint Assemblies, State Key Laboratory of Disaster Reduction in Civil Engineering, Tongji University, Shanghai, China, September 2008, pp. 169-188","Zhang_SW1-3","SI","2000","1000","2","125","125000","1","125","","R","1000","125","","","","","N","19.7","B","","","352","493","","392","479","","","","","","","","8","","","","0.0167","","","","","1","U","C","1","","738750","","","0","N","N","","","","","","","225000","15.2","10","","22","60000","1. Loading beam height was not reported./",
"SLDRCE Database on Static Tests of Structural Members and Joint Assemblies","Zhang_SW1-4","SLDRCE Database on Static Tests of Structural Members and Joint Assemblies, State Key Laboratory of Disaster Reduction in Civil Engineering, Tongji University, Shanghai, China, September 2008, pp. 69-111","Reinforced Concrete, Structural Walls, joint assemblies, static tests","A.Puranam, C.Sim, C.Song, Y.Wang","2015-03-20","Cheng Song/Ying Wang (song74@purdue.edu/wang763@purdue.edu)","Yunlan Zhang (zhan1337@purdue.edu)","Zhang (2007)","1","SLDRCE Database on Static Tests of Structural Members and Joint Assemblies, State Key Laboratory of Disaster Reduction in Civil Engineering, Tongji University, Shanghai, China, September 2008, pp. 169-188","Zhang_SW1-4","SI","2000","1000","2","125","125000","1","125","","R","1000","125","","","","","N","19.7","B","","","352","493","","392","479","","","","","","","","8","","","","0.0167","","","","","1","U","C","1","","985000","","","0","N","N","","","","","","","200000","8","5","","13","60000","1. Loading beam height was not reported./",
"SLDRCE Database on Static Tests of Structural Members and Joint Assemblies","Zhang_SW2-1","SLDRCE Database on Static Tests of Structural Members and Joint Assemblies, State Key Laboratory of Disaster Reduction in Civil Engineering, Tongji University, Shanghai, China, September 2008, pp. 69-112","Reinforced Concrete, Structural Walls, joint assemblies, static tests","A.Puranam, C.Sim, C.Song, Y.Wang","2015-03-20","Cheng Song/Ying Wang (song74@purdue.edu/wang763@purdue.edu)","Yunlan Zhang (zhan1337@purdue.edu)","Zhang (2007)","1","SLDRCE Database on Static Tests of Structural Members and Joint Assemblies, State Key Laboratory of Disaster Reduction in Civil Engineering, Tongji University, Shanghai, China, September 2008, pp. 169-188","Zhang_SW2-1","SI","1000","1000","1","125","125000","1","125","","R","1000","125","","","","","N","37.7","B","","","352","493","","392","479","","","","","","","","8","","","","0.0167","","","","","1","U","C","1","","1413750","","","0","N","N","","","","","","","540000","6","3","","9","350000","1. Loading beam height was not reported./",
"SLDRCE Database on Static Tests of Structural Members and Joint Assemblies","Zhang_SW2-2","SLDRCE Database on Static Tests of Structural Members and Joint Assemblies, State Key Laboratory of Disaster Reduction in Civil Engineering, Tongji University, Shanghai, China, September 2008, pp. 69-113","Reinforced Concrete, Structural Walls, joint assemblies, static tests","A.Puranam, C.Sim, C.Song, Y.Wang","2015-03-20","Cheng Song/Ying Wang (song74@purdue.edu/wang763@purdue.edu)","Yunlan Zhang (zhan1337@purdue.edu)","Zhang (2007)","1","SLDRCE Database on Static Tests of Structural Members and Joint Assemblies, State Key Laboratory of Disaster Reduction in Civil Engineering, Tongji University, Shanghai, China, September 2008, pp. 169-188","Zhang_SW2-2","SI","1500","1000","1.5","125","125000","1","125","","R","1000","125","","","","","N","37.7","B","","","352","493","","392","479","","","","","","","","8","","","","0.0167","","","","","1","U","C","1","","1413750","","","0","N","N","","","","","","","370000","9.5","6","","11","120000","1. Loading beam height was not reported./",
"SLDRCE Database on Static Tests of Structural Members and Joint Assemblies","Zhang_SW2-3","SLDRCE Database on Static Tests of Structural Members and Joint Assemblies, State Key Laboratory of Disaster Reduction in Civil Engineering, Tongji University, Shanghai, China, September 2008, pp. 69-114","Reinforced Concrete, Structural Walls, joint assemblies, static tests","A.Puranam, C.Sim, C.Song, Y.Wang","2015-03-20","Cheng Song/Ying Wang (song74@purdue.edu/wang763@purdue.edu)","Yunlan Zhang (zhan1337@purdue.edu)","Zhang (2007)","1","SLDRCE Database on Static Tests of Structural Members and Joint Assemblies, State Key Laboratory of Disaster Reduction in Civil Engineering, Tongji University, Shanghai, China, September 2008, pp. 169-188","Zhang_SW2-3","SI","2000","1000","2","125","125000","1","125","","R","1000","125","","","","","N","37.7","B","","","352","493","","392","479","","","","","","","","8","","","","0.0167","","","","","1","U","C","1","","1413750","","","0","N","N","","","","","","","220000","10.2","6","","11","55000","1. Loading beam height was not reported./",
"SLDRCE Database on Static Tests of Structural Members and Joint Assemblies","Zhang_SW2-4","SLDRCE Database on Static Tests of Structural Members and Joint Assemblies, State Key Laboratory of Disaster Reduction in Civil Engineering, Tongji University, Shanghai, China, September 2008, pp. 69-115","Reinforced Concrete, Structural Walls, joint assemblies, static tests","A.Puranam, C.Sim, C.Song, Y.Wang","2015-03-20","Cheng Song/Ying Wang (song74@purdue.edu/wang763@purdue.edu)","Yunlan Zhang (zhan1337@purdue.edu)","Zhang (2007)","1","SLDRCE Database on Static Tests of Structural Members and Joint Assemblies, State Key Laboratory of Disaster Reduction in Civil Engineering, Tongji University, Shanghai, China, September 2008, pp. 169-188","Zhang_SW2-4","SI","2000","1000","2","125","125000","1","125","","R","1000","125","","","","","N","37.7","B","","","352","493","","392","479","","","","","","","","8","","","","0.0167","","","","","1","U","C","1","","1413750","","","0","N","N","","","","","","","","","","","","","1. Loading beam height was not reported./",
"SLDRCE Database on Static Tests of Structural Members and Joint Assemblies","Zhang_SW3-1","SLDRCE Database on Static Tests of Structural Members and Joint Assemblies, State Key Laboratory of Disaster Reduction in Civil Engineering, Tongji University, Shanghai, China, September 2008, pp. 69-116","Reinforced Concrete, Structural Walls, joint assemblies, static tests","A.Puranam, C.Sim, C.Song, Y.Wang","2015-03-20","Cheng Song/Ying Wang (song74@purdue.edu/wang763@purdue.edu)","Yunlan Zhang (zhan1337@purdue.edu)","Zhang (2007)","1","SLDRCE Database on Static Tests of Structural Members and Joint Assemblies, State Key Laboratory of Disaster Reduction in Civil Engineering, Tongji University, Shanghai, China, September 2008, pp. 169-188","Zhang_SW3-1","SI","2000","1000","2","125","125000","1","125","","R","1000","125","","","","","N","19.7","B","","","352","493","","392","479","","","","","","","","8","","","","0.0167","","","","","1","U","C","1","","492500","","","0","N","N","","","","","","","","","","","","","1. Loading beam height was not reported./",
"SLDRCE Database on Static Tests of Structural Members and Joint Assemblies","Zhang_SW3-2","SLDRCE Database on Static Tests of Structural Members and Joint Assemblies, State Key Laboratory of Disaster Reduction in Civil Engineering, Tongji University, Shanghai, China, September 2008, pp. 69-117","Reinforced Concrete, Structural Walls, joint assemblies, static tests","A.Puranam, C.Sim, C.Song, Y.Wang","2015-03-20","Cheng Song/Ying Wang (song74@purdue.edu/wang763@purdue.edu)","Yunlan Zhang (zhan1337@purdue.edu)","Zhang (2007)","1","SLDRCE Database on Static Tests of Structural Members and Joint Assemblies, State Key Laboratory of Disaster Reduction in Civil Engineering, Tongji University, Shanghai, China, September 2008, pp. 169-188","Zhang_SW3-2","SI","2000","1000","2","125","125000","1","125","","R","1000","125","","","","","N","37.7","B","","","352","493","","392","479","","","","","","","","8","","","","0.0167","","","","","1","U","C","1","","1413750","","","0","N","N","","","","","","","","","","","","","1. Loading beam height was not reported./",
"SLDRCE Database on Static Tests of Structural Members and Joint Assemblies","Zhang_SW4-1","SLDRCE Database on Static Tests of Structural Members and Joint Assemblies, State Key Laboratory of Disaster Reduction in Civil Engineering, Tongji University, Shanghai, China, September 2008, pp. 69-118","Reinforced Concrete, Structural Walls, joint assemblies, static tests","A.Puranam, C.Sim, C.Song, Y.Wang","2015-03-20","Cheng Song/Ying Wang (song74@purdue.edu/wang763@purdue.edu)","Yunlan Zhang (zhan1337@purdue.edu)","Zhang (2007)","1","SLDRCE Database on Static Tests of Structural Members and Joint Assemblies, State Key Laboratory of Disaster Reduction in Civil Engineering, Tongji University, Shanghai, China, September 2008, pp. 169-188","Zhang_SW4-1","SI","2000","1000","2","125","125000","1","125","","R","1000","125","","","","","N","37.7","B","","","343","447","","392","479","","","","","","","","10","","","","0.0122","","","","","1","U","C","1","","1413750","","","0","N","N","","","","","","","250000","10","5","","13","108000","1. Loading beam height was not reported./",
"SLDRCE Database on Static Tests of Structural Members and Joint Assemblies","Zhang_SW4-2","SLDRCE Database on Static Tests of Structural Members and Joint Assemblies, State Key Laboratory of Disaster Reduction in Civil Engineering, Tongji University, Shanghai, China, September 2008, pp. 69-119","Reinforced Concrete, Structural Walls, joint assemblies, static tests","A.Puranam, C.Sim, C.Song, Y.Wang","2015-03-20","Cheng Song/Ying Wang (song74@purdue.edu/wang763@purdue.edu)","Yunlan Zhang (zhan1337@purdue.edu)","Zhang (2007)","1","SLDRCE Database on Static Tests of Structural Members and Joint Assemblies, State Key Laboratory of Disaster Reduction in Civil Engineering, Tongji University, Shanghai, China, September 2008, pp. 169-188","Zhang_SW4-2","SI","2000","1000","2","125","125000","1","125","","R","1000","125","","","","","N","37.7","B","","","352","493","","392","479","","","","","","","","8","","","","0.0167","","","","","1","U","C","1","","1413750","","","0","N","N","","","","","","","240000","7.2","4","","8","50000","1. Loading beam height was not reported./",
"SLDRCE Database on Static Tests of Structural Members and Joint Assemblies","Zhang_SW4-3","SLDRCE Database on Static Tests of Structural Members and Joint Assemblies, State Key Laboratory of Disaster Reduction in Civil Engineering, Tongji University, Shanghai, China, September 2008, pp. 69-120","Reinforced Concrete, Structural Walls, joint assemblies, static tests","A.Puranam, C.Sim, C.Song, Y.Wang","2015-03-20","Cheng Song/Ying Wang (song74@purdue.edu/wang763@purdue.edu)","Yunlan Zhang (zhan1337@purdue.edu)","Zhang (2007)","1","SLDRCE Database on Static Tests of Structural Members and Joint Assemblies, State Key Laboratory of Disaster Reduction in Civil Engineering, Tongji University, Shanghai, China, September 2008, pp. 169-188","Zhang_SW4-3","SI","2000","1000","2","125","125000","1","125","","R","1000","125","","","","","N","37.7","B","","","352","493","","392","479","","","","","","","","8","","","","0.0167","","","","","1","U","C","1","","1413750","","","0","N","N","","","","","","","","","","","","","1. Loading beam height was not reported./",
"SLDRCE Database on Static Tests of Structural Members and Joint Assemblies","Zhang_SW4-4","SLDRCE Database on Static Tests of Structural Members and Joint Assemblies, State Key Laboratory of Disaster Reduction in Civil Engineering, Tongji University, Shanghai, China, September 2008, pp. 69-121","Reinforced Concrete, Structural Walls, joint assemblies, static tests","A.Puranam, C.Sim, C.Song, Y.Wang","2015-03-20","Cheng Song/Ying Wang (song74@purdue.edu/wang763@purdue.edu)","Yunlan Zhang (zhan1337@purdue.edu)","Zhang (2007)","1","SLDRCE Database on Static Tests of Structural Members and Joint Assemblies, State Key Laboratory of Disaster Reduction in Civil Engineering, Tongji University, Shanghai, China, September 2008, pp. 169-188","Zhang_SW4-4","SI","2000","1000","2","125","125000","1","125","","R","1000","125","","","","","N","37.7","B","","","325","495","","392","479","","","","","","","","7","","","","0.0297","","","","","1","U","C","1","","942500","","","0","N","N","","","","","","","","","","","","","1. Loading beam height was not reported./",
"SLDRCE Database on Static Tests of Structural Members and Joint Assemblies","Zhang_SW5-1","SLDRCE Database on Static Tests of Structural Members and Joint Assemblies, State Key Laboratory of Disaster Reduction in Civil Engineering, Tongji University, Shanghai, China, September 2008, pp. 69-122","Reinforced Concrete, Structural Walls, joint assemblies, static tests","A.Puranam, C.Sim, C.Song, Y.Wang","2015-03-20","Cheng Song/Ying Wang (song74@purdue.edu/wang763@purdue.edu)","Yunlan Zhang (zhan1337@purdue.edu)","Zhang (2007)","1","SLDRCE Database on Static Tests of Structural Members and Joint Assemblies, State Key Laboratory of Disaster Reduction in Civil Engineering, Tongji University, Shanghai, China, September 2008, pp. 169-188","Zhang_SW5-1","SI","2000","1000","2","125","125000","1","125","","R","1000","125","","","","","N","37.7","B","","","352","493","","392","479","","","","","","","","8","","","","0.0134","","","","","1","U","C","1","","1413750","","","0","N","N","","","","","","","260000","8","5","","11","30000","1. Loading beam height was not reported./",
"SLDRCE Database on Static Tests of Structural Members and Joint Assemblies","Zhang_SW5-2","SLDRCE Database on Static Tests of Structural Members and Joint Assemblies, State Key Laboratory of Disaster Reduction in Civil Engineering, Tongji University, Shanghai, China, September 2008, pp. 69-123","Reinforced Concrete, Structural Walls, joint assemblies, static tests","A.Puranam, C.Sim, C.Song, Y.Wang","2015-03-20","Cheng Song/Ying Wang (song74@purdue.edu/wang763@purdue.edu)","Yunlan Zhang (zhan1337@purdue.edu)","Zhang (2007)","1","SLDRCE Database on Static Tests of Structural Members and Joint Assemblies, State Key Laboratory of Disaster Reduction in Civil Engineering, Tongji University, Shanghai, China, September 2008, pp. 169-188","Zhang_SW5-2","SI","2000","1000","2","125","125000","1","125","","R","1000","125","","","","","N","37.7","B","","","352","493","","392","479","","","","","","","","8","","","","0.0167","","","","","1","U","C","1","","1413750","","","0","N","N","","","","","","","","","","","","","1. Loading beam height was not reported./",
"SLDRCE Database on Static Tests of Structural Members and Joint Assemblies","Zhang_SW5-3","SLDRCE Database on Static Tests of Structural Members and Joint Assemblies, State Key Laboratory of Disaster Reduction in Civil Engineering, Tongji University, Shanghai, China, September 2008, pp. 69-124","Reinforced Concrete, Structural Walls, joint assemblies, static tests","A.Puranam, C.Sim, C.Song, Y.Wang","2015-03-20","Cheng Song/Ying Wang (song74@purdue.edu/wang763@purdue.edu)","Yunlan Zhang (zhan1337@purdue.edu)","Zhang (2007)","1","SLDRCE Database on Static Tests of Structural Members and Joint Assemblies, State Key Laboratory of Disaster Reduction in Civil Engineering, Tongji University, Shanghai, China, September 2008, pp. 169-188","Zhang_SW5-3","SI","2000","1000","2","125","125000","1","125","","R","1000","125","","","","","N","37.7","B","","","352","493","","392","479","","","","","","","","8","","","","0.0223","","","","","1","U","C","1","","1413750","","","0","N","N","","","","","","","275000","11.6","7","","16","70000","1. Loading beam height was not reported./",
"SLDRCE Database on Static Tests of Structural Members and Joint Assemblies","Zhang_SW6-1","SLDRCE Database on Static Tests of Structural Members and Joint Assemblies, State Key Laboratory of Disaster Reduction in Civil Engineering, Tongji University, Shanghai, China, September 2008, pp. 69-125","Reinforced Concrete, Structural Walls, joint assemblies, static tests","A.Puranam, C.Sim, C.Song, Y.Wang","2015-03-20","Cheng Song/Ying Wang (song74@purdue.edu/wang763@purdue.edu)","Yunlan Zhang (zhan1337@purdue.edu)","Zhang (2007)","1","SLDRCE Database on Static Tests of Structural Members and Joint Assemblies, State Key Laboratory of Disaster Reduction in Civil Engineering, Tongji University, Shanghai, China, September 2008, pp. 169-188","Zhang_SW6-1","SI","2000","1000","2","125","125000","1","125","","R","1000","125","","","","","N","37.7","B","","","352","493","","348","409","","","","","","","","8","","","","0.0167","","","","","1","U","C","1","","1413750","","","0","N","N","","","","","","","290000","-15","8","","19","75000","1. Loading beam height was not reported./",
"SLDRCE Database on Static Tests of Structural Members and Joint Assemblies","Zhang_SW6-2","SLDRCE Database on Static Tests of Structural Members and Joint Assemblies, State Key Laboratory of Disaster Reduction in Civil Engineering, Tongji University, Shanghai, China, September 2008, pp. 69-126","Reinforced Concrete, Structural Walls, joint assemblies, static tests","A.Puranam, C.Sim, C.Song, Y.Wang","2015-03-20","Cheng Song/Ying Wang (song74@purdue.edu/wang763@purdue.edu)","Yunlan Zhang (zhan1337@purdue.edu)","Zhang (2007)","1","SLDRCE Database on Static Tests of Structural Members and Joint Assemblies, State Key Laboratory of Disaster Reduction in Civil Engineering, Tongji University, Shanghai, China, September 2008, pp. 169-188","Zhang_SW6-2","SI","2000","1000","2","125","125000","1","125","","R","1000","125","","","","","N","37.7","B","","","352","493","","392","479","","","","","","","","8","","","","0.0167","","","","","1","U","C","1","","1413750","","","0","N","N","","","","","","","","","","","","","1. Loading beam height was not reported./",
"SLDRCE Database on Static Tests of Structural Members and Joint Assemblies","Zhang_SW6-3","SLDRCE Database on Static Tests of Structural Members and Joint Assemblies, State Key Laboratory of Disaster Reduction in Civil Engineering, Tongji University, Shanghai, China, September 2008, pp. 69-127","Reinforced Concrete, Structural Walls, joint assemblies, static tests","A.Puranam, C.Sim, C.Song, Y.Wang","2015-03-20","Cheng Song/Ying Wang (song74@purdue.edu/wang763@purdue.edu)","Yunlan Zhang (zhan1337@purdue.edu)","Zhang (2007)","1","SLDRCE Database on Static Tests of Structural Members and Joint Assemblies, State Key Laboratory of Disaster Reduction in Civil Engineering, Tongji University, Shanghai, China, September 2008, pp. 169-188","Zhang_SW6-3","SI","2000","1000","2","125","125000","1","125","","R","1000","125","","","","","N","37.7","B","","","352","493","","392","479","","","","","","","","6","","","","0.0167","","","","","1","U","C","1","","1413750","","","0","N","N","","","","","","","320000","-15","9","","20","62000","1. Loading beam height was not reported./",
"Static Cyclic Tests on Lightly Reinforced Concrete Shear Walls","M1","Greifenhagen, C., and Lestuzzi, P.","Reinforced Concrete, Structural Walls, static cyclic test","A.Puranam, C.Sim, C.Song, Y.Wang","2015-03-20","Ying Wang (wang763@purdue.edu)","Aishwarya Y. Puranam (apuranam@purdue.edu)","Greifenhagen et al. (2005)","1","Greifenhagen, C., and Lestuzzi, P., ""Static cyclic tests on lightly reinforced concrete shear walls."" Engineering Structures, 27(11), 2005, pp. 1703","M1","SI","690","1000","0.7","100","100000","1","100","","R","1000","100","","","","","N","50.7","F","0","25,56;215,56;405,56;595,56;785,56;975,56","504;504;504;504;504;504","634;634;634;634;634;634","0.111;0.111;0.111;0.111;0.111;0.111","504","634","0.111","","","","","","","33","","","0.003","","","0.003","","0","1","U","C","1","690","135000","","","0","","","","","","","16.5","","204000","1.9","1","","19","127500","1. Wall had no confinement in the boundaries./",
"Static Cyclic Tests on Lightly Reinforced Concrete Shear Walls","M2","Greifenhagen, C., and Lestuzzi, P.","Reinforced Concrete, Structural Walls, static cyclic test","A.Puranam, C.Sim, C.Song, Y.Wang","2015-03-20","Ying Wang (wang763@purdue.edu)","Aishwarya Y. Puranam (apuranam@purdue.edu)","Greifenhagen et al. (2005)","1","Greifenhagen, C., and Lestuzzi, P., ""Static cyclic tests on lightly reinforced concrete shear walls."" Engineering Structures, 27(11), 2005, pp. 1703","M2","SI","690","1000","0.7","100","100000","1","100","","R","1000","100","","","","","N","51","F","0","25,56;215,56;405,56;595,56;785,56;975,56","504;504;504;504;504;504","634;634;634;634;634;634","0.111;0.111;0.111;0.111;0.111;0.111","504","634","0.111","","","","","","","33","","","0.003","","","0","","0","1","U","C","1","690","140000","","","0","","","5","","","","","","203000","2.9","3","","16","126875","1. Wall had no confinement in the boundaries./",
"Static Cyclic Tests on Lightly Reinforced Concrete Shear Walls","M3","Greifenhagen, C., and Lestuzzi, P.","Reinforced Concrete, Structural Walls, static cyclic test","A.Puranam, C.Sim, C.Song, Y.Wang","2015-03-20","Ying Wang (wang763@purdue.edu)","Aishwarya Y. Puranam (apuranam@purdue.edu)","Greifenhagen et al. (2005)","1","Greifenhagen, C., and Lestuzzi, P., ""Static cyclic tests on lightly reinforced concrete shear walls."" Engineering Structures, 27(11), 2005, pp. 1703","M3","SI","690","900","0.8","80","72000","1","80","","R","900","80","","","","","N","20.1","F","0","12,56;231,56;450,56;669,56;888,56","504;504;504;504;504","634;634;634;634;634","0.111;0.111;0.111;0.111;0.111","745","800","0.029","","","","","","","20","","","0.003","","","0.003","","0","1","U","C","1","690","140000","","","0","","","","","7","","","","176000","3.2","1","","8","110000","1. Wall had no confinement in the boundaries./",
"Static Cyclic Tests on Lightly Reinforced Concrete Shear Walls","M4","Greifenhagen, C., and Lestuzzi, P.","Reinforced Concrete, Structural Walls, static cyclic test","A.Puranam, C.Sim, C.Song, Y.Wang","2015-03-20","Ying Wang (wang763@purdue.edu)","Aishwarya Y. Puranam (apuranam@purdue.edu)","Greifenhagen et al. (2005)","1","Greifenhagen, C., and Lestuzzi, P., ""Static cyclic tests on lightly reinforced concrete shear walls."" Engineering Structures, 27(11), 2005, pp. 1703","M4","SI","690","900","0.8","80","72000","1","80","","R","900","80","","","","","N","24.4","F","0","12,56;231,56;450,56;669,56;888,56","504;504;504;504;504","634;634;634;634;634","0.111;0.111;0.111;0.111;0.111","745","800","0.029","","","","","","","20","","","0.003","","","0.003","","0","1","U","C","1","690","87000","","","0","","","5","","","","","","135000","2.8","1","","11","112500","1. Wall had no confinement in the boundaries./",
