Repository: SpinoWeb/Shear-Wall-Failure-Mode

File: ACI_445B_Shear_Wall_Database.csv (part 15 of 15)
"Strength and Deformation of Mid-Rise Shear Walls under Load Reversal","SHW1","Tasnimi, A.","Reinforced Concrete, Structural Walls","A.Puranam, C.Sim, C.Song, Y.Wang","2015-03-20","Ying Wang (wang763@purdue.edu)","Aishwarya Y. Puranam (apuranam@purdue.edu)","Tasnimi (2000)","1","Tasnimi, A.A. (2000),","SHW1","SI","1100","500","2.2","50","25000","1","50","","R","500","50","","","","","N","21.6","G","0","25,56;50,56;150,14;250,14;350,14;450,56;475,56","276;276;216;216;216;276;276","475;475;317;317;317;475;475","","216","317","","","","","","","","17","","","0.0028","0.0224","","0.0028","","0","1","U","C","1","1100","0","","","0","","","","","","","","","15420","16","7","","16","3855","",
"Strength and Deformation of Mid-Rise Shear Walls under Load Reversal","SHW2","Tasnimi, A.","Reinforced Concrete, Structural Walls","A.Puranam, C.Sim, C.Song, Y.Wang","2015-03-20","Ying Wang (wang763@purdue.edu)","Aishwarya Y. Puranam (apuranam@purdue.edu)","Tasnimi (2000)","1","Tasnimi, A.A. (2000),","SHW2","SI","1100","500","2.2","50","25000","1","50","","R","500","50","","","","","N","21.6","G","0","25,56;50,56;150,14;250,14;350,14;450,56;475,56","276;276;216;216;216;276;276","475;475;317;317;317;475;475","","216","317","","","","","","","","17","","","0.0028","0.0224","","0.0028","","0","1","U","C","1","1100","0","","","0","","","","","","","","","19560","11","8","","11","2876","",
"Strength and Deformation of Mid-Rise Shear Walls under Load Reversal","SHW3","Tasnimi, A.","Reinforced Concrete, Structural Walls","A.Puranam, C.Sim, C.Song, Y.Wang","2015-03-20","Ying Wang (wang763@purdue.edu)","Aishwarya Y. Puranam (apuranam@purdue.edu)","Tasnimi (2000)","1","Tasnimi, A.A. (2000),","SHW3","SI","1100","500","2.2","50","25000","1","50","","R","500","50","","","","","N","22.5","G","0","25,56;50,56;150,14;250,14;350,14;450,56;475,56","276;276;216;216;216;276;276","475;475;317;317;317;475;475","","216","317","","","","","","","","17","","","0.0028","0.0224","","0.0028","","0","1","U","C","1","1100","0","","","0","","","","","","","","","17500","11","7","","11","3646","",
"Strength and Deformation of Mid-Rise Shear Walls under Load Reversal","SHW4","Tasnimi, A.","Reinforced Concrete, Structural Walls","A.Puranam, C.Sim, C.Song, Y.Wang","2015-03-20","Ying Wang (wang763@purdue.edu)","Aishwarya Y. Puranam (apuranam@purdue.edu)","Tasnimi (2000)","1","Tasnimi, A.A. (2000),","SHW4","SI","1100","500","2.2","50","25000","1","50","","R","500","50","","","","","N","23.5","G","0","25,56;50,56;150,14;250,14;350,14;450,56;475,56","276;276;216;216;216;276;276","475;475;317;317;317;475;475","","216","317","","","","","","","","17","","","0.0028","0.0224","","0.0028","","0","1","U","C","1","1100","0","","","0","","","","","","","","","19760","14","9","","14","3800","",
"Strength of High-Rise Shear Walls with Rectangular Cross Sections, Response of Multistory Concrete Structures to Lateral Forces","SW-1","Cardenas, A. E., and Magura, D. D.,","Reinforced Concrete, Structural Walls, high-rise","A.Puranam, C.Sim, C.Song, Y.Wang","2015-03-20","Ying Wang (wang763@purdue.edu)","Aishwarya Y. Puranam (apuranam@purdue.edu)","Cardenas et al. (1973)","1","Cardenas, A. E., and Magura, D. D. (1973)","SW-1","SI","6401","1905","3.4","76","144780","1","76","","R","1905","76","","","","","N","51.2","F","","","415.1","","","422.6","","","","","","","","","","","","0.0027","0.0027","","0.0027","","","2","U","M","7","914","415353","","","0","N","N","","","","","","","117878","","","","","","1. Multiple lateral loads were applied to the specimen./",
"Strength of High-Rise Shear Walls with Rectangular Cross Sections, Response of Multistory Concrete Structures to Lateral Forces","SW-2","Cardenas, A. E., and Magura, D. D.,","Reinforced Concrete, Structural Walls, high-rise","A.Puranam, C.Sim, C.Song, Y.Wang","2015-03-20","Ying Wang (wang763@purdue.edu)","Aishwarya Y. Puranam (apuranam@purdue.edu)","Cardenas et al. (1973)","1","Cardenas, A. E., and Magura, D. D. (1973)","SW-2","SI","6401","1905","3.4","76","144780","1","76","","R","1905","76","","","","","N","47.4","F","","","450.9","","","420.6","","","","","","","","","","","","0.01","0.01","","0.0027","","","2","U","M","7","914","430365","","","0","N","N","","","","","","","184156","","","","","","1. Multiple lateral loads were applied to the specimen./",
"Strength of High-Rise Shear Walls with Rectangular Cross Sections, Response of Multistory Concrete Structures to Lateral Forces","SW-3","Cardenas, A. E., and Magura, D. D.,","Reinforced Concrete, Structural Walls, high-rise","A.Puranam, C.Sim, C.Song, Y.Wang","2015-03-20","Ying Wang (wang763@purdue.edu)","Aishwarya Y. Puranam (apuranam@purdue.edu)","Cardenas et al. (1973)","1","Cardenas, A. E., and Magura, D. D. (1973)","SW-3","SI","6401","1905","3.4","76","144780","1","76","","R","1905","76","","","","","N","46.7","F","","","455.1","","","413.7","","","","","","","","","","","","0.03","0.03","","0.0027","","","2","U","M","7","914","420357","","","0","Y","N","","","","","","","293583","","","","","","1. Multiple lateral loads were applied to the specimen./",
"Strength of High-Rise Shear Walls with Rectangular Cross Sections, Response of Multistory Concrete Structures to Lateral Forces","SW-4","Cardenas, A. E., and Magura, D. D.,","Reinforced Concrete, Structural Walls, high-rise","A.Puranam, C.Sim, C.Song, Y.Wang","2015-03-20","Ying Wang (wang763@purdue.edu)","Aishwarya Y. Puranam (apuranam@purdue.edu)","Cardenas et al. (1973)","1","Cardenas, A. E., and Magura, D. D. (1973)","SW-4","SI","3658","1905","1.9","76","144780","1","76","","R","1905","76","","","","","N","46.5","F","","","413.7","","","413.7","","","","","","","","","","","","0.03","0.03","","0.0027","","","2","U","M","4","914","430365","","","0","N","N","","","","","","","483077","","","","","","1. Multiple lateral loads were applied to the specimen./",
"Strength of High-Rise Shear Walls with Rectangular Cross Sections, Response of Multistory Concrete Structures to Lateral Forces","SW-5","Cardenas, A. E., and Magura, D. D.,","Reinforced Concrete, Structural Walls, high-rise","A.Puranam, C.Sim, C.Song, Y.Wang","2015-03-20","Ying Wang (wang763@purdue.edu)","Aishwarya Y. Puranam (apuranam@purdue.edu)","Cardenas et al. (1973)","1","Cardenas, A. E., and Magura, D. D. (1973)","SW-5","SI","3658","1905","1.9","76","144780","1","76","","R","1905","76","","","","","N","40.7","F","","","413.7","","","413.7","","","","","","","","","","","","0.01","0.0767","","0.0027","","","2","U","M","4","914","425361","","","0","Y","N","","","","","","","483077","","","","","","1. Multiple lateral loads were applied to the specimen./",
"Strength of High-Rise Shear Walls with Rectangular Cross Sections, Response of Multistory Concrete Structures to Lateral Forces","SW-6","Cardenas, A. E., and Magura, D. D.","Reinforced Concrete, Structural Walls, high-rise","A.Puranam, C.Sim, C.Song, Y.Wang","2015-03-20","Ying Wang (wang763@purdue.edu)","Aishwarya Y. Puranam (apuranam@purdue.edu)","Cardenas et al. (1973)","1","Cardenas, A. E., and Magura, D. D. (1973)","SW-6","SI","6401","1905","3.4","76","144780","1","76","","R","1905","76","","","","","N","41","F","","","434.4","","","482.6","","","","","","","","","","","","0.01","0.0767","","0.0027","","","2","U","M","7","914","430365","","","0","N","N","","","","","","","322496","","","","","","1. Multiple lateral loads were applied to the specimen./",
"The Response of Shear Walls to Dynamic Loads","6","Antebi, J., Utku, S., and Hansen, R. J.","Reinforced Concrete, Structural Walls","Merve Usta","2016-08-16","Merve Usta (musta@purdue.edu)","Abdallah Alhmood (a.alhmood@outlook.com)","Antebi et al. (1960)","1","Antebi, J., Utku, S., and Hansen, R.J. (1960),","6","SI","978","1803","0.5","191","127097","1","51","127","I","127","191","1549","51","","15","N","21.8","C","0","31.75,253.2;95.25,253.2;276.7,31.7;526.7,31.7;776.7,31.7;1026.7,31.7;1276.7,31.7;1526.7,31.7;1708.15,253.2;1771.65,253.2","324.1;324.1;271.0;271.0;271.0;271.0;271.0;271.0;324.1;324.1","578.5;578.5;358.5;358.5;358.5;358.5;358.5;358.5;578.5;578.5","","271","","","","","","","","","","","","0.0025","0.0209","","0.0025","","","1","U","M","1","978","0","","","0","","","","","","","","","360306","","","","","","",
"The Response of Shear Walls to Dynamic Loads","10","Antebi, J., Utku, S., and Hansen, R. J.","Reinforced Concrete, Structural Walls","Merve Usta","2016-08-16","Merve Usta (musta@purdue.edu)","Abdallah Alhmood (a.alhmood@outlook.com)","Antebi et al. (1960)","1","Antebi, J., Utku, S., and Hansen, R.J. (1960),","10","SI","978","1803","0.5","191","127097","1","51","127","I","127","191","1549","51","","19","N","23.2","C","0","31.75,570;95.25,570;276.7,31.7;526.7,31.7;776.7,31.7;1026.7,31.7;1276.7,31.7;1526.7,31.7;1708.15,570;1771.65,570","305.4;305.4;271.0;271.0;271.0;271.0;271.0;271.0;305.4;305.4","467.5;467.5;358.5;358.5;358.5;358.5;358.5;358.5;467.5;467.5","","271","","","","","","","","","","","","0.0025","0.0471","","0.0025","","","1","U","M","1","978","0","","","0","","","","","","","","","453719","","","","","","",
"The Response of Shear Walls to Dynamic Loads","13","Antebi, J., Utku, S., and Hansen, R. J.","Reinforced Concrete, Structural Walls","Merve Usta","2016-08-16","Merve Usta (musta@purdue.edu)","","Antebi et al. (1960)","0","Antebi, J., Utku, S., and Hansen, R.J. (1960),","13","SI","978","1803","0.5","191","127097","1","51","127","I","127","191","1549","51","","","N","18.4","C","0","31.75,253.2;95.25,253.2;203.2,71;482.6,71;762,71;1041.4,71;1320.8,71;1600.2,71;1708.15,253.2;1771.65,253.2","296.5;296.5;393.0;393.0;393.0;393.0;393.0;393.0;296.5;296.5","479.9;479.9;624.0;624.0;624.0;624.0;624.0;624.0;479.9;479.9","","393","","","","","","","","","","","","0.005","0.0209","","0.005","","","1","U","M","1","978","0","","","0","","","","","","","","","413685","","","","","","",
"The Response of Shear Walls to Dynamic Loads","25","Antebi, J., Utku, S., and Hansen, R. J.","Reinforced Concrete, Structural Walls","Merve Usta","2016-08-16","Merve Usta (musta@purdue.edu)","Abdallah Alhmood (a.alhmood@outlook.com)","Antebi et al. (1960)","1","Antebi, J., Utku, S., and Hansen, R.J. (1960),","25","SI","978","1803","0.5","191","127097","1","51","127","I","127","191","1549","51","","8","N","41.2","C","0","31.75,253.2;95.25,253.2;203.2,71;482.6,71;762,71;1041.4,71;1320.8,71;1600.2,71;1708.15,253.2;1771.65,253.2","275.8;275.8;330.9;330.9;330.9;330.9;330.9;330.9;275.8;275.8","479.2;479.2;513.7;513.7;513.7;513.7;513.7;513.7;479.2;479.2","","330.9","","","","","","","","","","","","0.005","0.0209","","0.005","","","1","U","M","1","978","0","","","0","","","","","","","","","409236","","","","","","",
"The Response of Shear Walls to Dynamic Loads","32","Antebi, J., Utku, S., and Hansen, R. J.","Reinforced Concrete, Structural Walls","Merve Usta","2016-08-16","Merve Usta (musta@purdue.edu)","","Antebi et al. (1960)","0","Antebi, J., Utku, S., and Hansen, R.J. (1960),","32","SI","978","1803","0.5","191","127097","1","51","127","I","127","191","1549","51","","21","N","26.8","C","0","31.75,253.2;95.25,253.2;203.2,71;482.6,71;762,71;1041.4,71;1320.8,71;1600.2,71;1708.15,253.2;1771.65,253.2","344.7;344.7;344.7;344.7;344.7;344.7;344.7;344.7;344.7;344.7","526.8;526.8;526.8;526.8;526.8;526.8;526.8;526.8;526.8;526.8","","344.7","","","","","","","","","","","","0.005","0.0209","","0.005","","","1","U","M","1","978","0","","","0","","","","","","","","","444822","","","","","","",
"The Response of Shear Walls to Dynamic Loads","35","Antebi, J., Utku, S., and Hansen, R. J.","Reinforced Concrete, Structural Walls","Merve Usta","2016-08-16","Merve Usta (musta@purdue.edu)","Abdallah Alhmood (a.alhmood@outlook.com)","Antebi et al. (1960)","1","Antebi, J., Utku, S., and Hansen, R.J. (1960),","35","SI","978","1803","0.5","191","127097","1","51","127","I","127","191","1549","51","","11","N","25.5","C","0","31.75,253.2;95.25,253.2;203.2,71;482.6,71;762,71;1041.4,71;1320.8,71;1600.2,71;1708.15,253.2;1771.65,253.2","344.7;344.7;344.7;344.7;344.7;344.7;344.7;344.7;344.7;344.7","543.3;543.3;533.0;533.0;533.0;533.0;533.0;533.0;543.3;543.3","","344.7","","","","","","","","","","","","0.005","0.0209","","0.005","","","1","U","M","1","978","0","","","0","","","","","","","","","404788","","","","","","",
"The Response of Shear Walls to Dynamic Loads","37","Antebi, J., Utku, S., and Hansen, R. J.","Reinforced Concrete, Structural Walls","Merve Usta","2016-08-16","Merve Usta (musta@purdue.edu)","","Antebi et al. (1960)","0","Antebi, J., Utku, S., and Hansen, R.J. (1960),","37","SI","978","1803","0.5","191","127097","1","51","127","I","127","191","1549","51","","7","N","28.3","C","0","31.75,253.2;95.25,253.2;203.2,71;482.6,71;762,71;1041.4,71;1320.8,71;1600.2,71;1708.15,253.2;1771.65,253.2","344.7;344.7;344.7;344.7;344.7;344.7;344.7;344.7;344.7;344.7","546.8;546.8;544.0;544.0;544.0;544.0;544.0;544.0;546.8;546.8","","344.7","","","","","","","","","","","","0.005","0.0209","","0.005","","","1","U","M","1","978","0","","","0","","","","","","","","","360306","","","","","","",
"The Response of Shear Walls to Dynamic Loads","41","Antebi, J., Utku, S., and Hansen, R. J.","Reinforced Concrete, Structural Walls","Merve Usta","2016-08-16","Merve Usta (musta@purdue.edu)","","Antebi et al. (1960)","0","Antebi, J., Utku, S., and Hansen, R.J. (1960),","41","SI","978","1803","0.5","191","127097","1","51","127","I","127","191","1549","51","","9","N","22.8","C","0","31.75,570;95.25,570;203.2,71;482.6,71;762,71;1041.4,71;1320.8,71;1600.2,71;1708.15,570;1771.65,570","323.4;323.4;323.4;323.4;323.4;323.4;323.4;323.4;323.4;323.4","","","337.8","","","","","","","","","","","","0.005","0.0471","","0.005","","","1","U","M","1","978","0","","","0","","","","","","","","","471511","","","","","","",
"The Response of Shear Walls to Dynamic Loads","45","Antebi, J., Utku, S., and Hansen, R. J.","Reinforced Concrete, Structural Walls","Merve Usta","2016-08-16","Merve Usta (musta@purdue.edu)","","Antebi et al. (1960)","0","Antebi, J., Utku, S., and Hansen, R.J. (1960),","45","SI","978","1803","0.5","191","166451","1","76","127","I","127","191","1549","76","","8","N","20.3","C","0","31.75,253.2;95.25,253.2;339.2,71;714.2,71;1089.2,71;1464.2,71;1708.15,253.2;1771.65,253.2","295.8;295.8;313.0;313.0;313.0;313.0;295.8;295.8","","","313","","","","","","","","","","","","0.0025","0.0209","","0.0025","","","1","U","M","1","978","0","","","0","","","","","","","","","409236","","","","","","",
"The Response of Shear Walls to Dynamic Loads","49","Antebi, J., Utku, S., and Hansen, R. J.","Reinforced Concrete, Structural Walls","Merve Usta","2016-08-16","Merve Usta (musta@purdue.edu)","","Antebi et al. (1960)","0","Antebi, J., Utku, S., and Hansen, R.J. (1960),","49","SI","978","1803","0.5","191","166451","1","76","127","I","127","191","1549","76","","6","N","14","C","0","31.75,253.2;95.25,253.2;339.2,71;714.2,71;1089.2,71;1464.2,71;1708.15,253.2;1771.65,253.2","","","","319.2","","","","","","","","","","","","0.0025","0.0209","","0.0025","","","1","U","M","1","978","0","","","0","","","","","","","","","400340","","","","","","1. No information about boundary element vertical reinforcement was reported./",
"The Response of Shear Walls to Dynamic Loads","50","Antebi, J., Utku, S., and Hansen, R. J.","Reinforced Concrete, Structural Walls","Merve Usta","2016-08-16","Merve Usta (musta@purdue.edu)","","Antebi et al. (1960)","0","Antebi, J., Utku, S., and Hansen, R.J. (1960),","50","SI","978","1803","0.5","191","166451","1","76","127","I","127","191","1549","76","","7","N","16.4","C","0","31.75,253.2;95.25,253.2;254.2,71;439.2,71;624.2,71;809.2,71;994.2,71;1179.2,71;1364.2,71;1549.2,71;1708.15,253.2;1771.65,253.2","319.2;319.2;306.1;306.1;306.1;306.1;306.1;306.1;306.1;306.1;319.2;319.2","","","306.1","","","","","","","","","","","","0.005","0.0209","","0.005","","","1","U","M","1","978","0","","","0","","","","","","","","","409236","","","","","","",
"The Response of Shear Walls to Dynamic Loads","51","Antebi, J., Utku, S., and Hansen, R. J.","Reinforced Concrete, Structural Walls","Merve Usta","2016-08-16","Merve Usta (musta@purdue.edu)","","Antebi et al. (1960)","0","Antebi, J., Utku, S., and Hansen, R.J. (1960),","51","SI","978","1803","0.5","191","166451","1","76","127","I","127","191","1549","76","","7","N","17","C","0","31.75,253.2;95.25,253.2;254.2,71;439.2,71;624.2,71;809.2,71;994.2,71;1179.2,71;1364.2,71;1549.2,71;1708.15,253.2;1771.65,253.2","318.5;318.5;343.4;343.4;343.4;343.4;343.4;343.4;343.4;343.4;318.5;318.5","","","343.4","","","","","","","","","","","","0.005","0.0209","","0.005","","","1","U","M","1","978","0","","","0","","","","","","","","","502649","","","","","","",
"The Response of Shear Walls to Dynamic Loads","54","Antebi, J., Utku, S., and Hansen, R. J.","Reinforced Concrete, Structural Walls","Merve Usta","2016-08-16","Merve Usta (musta@purdue.edu)","","Antebi et al. (1960)","0","Antebi, J., Utku, S., and Hansen, R.J. (1960),","54","SI","978","1803","0.5","191","166451","1","76","127","I","127","191","1549","76","","","N","14.4","C","0","31.75,253.2;95.25,253.2;254.2,71;439.2,71;624.2,71;809.2,71;994.2,71;1179.2,71;1364.2,71;1549.2,71;1708.15,253.2;1771.65,253.2","312.3;312.3;346.1;346.1;346.1;346.1;346.1;346.1;346.1;346.1;312.3;312.3","","","346.1","","","","","","","","","","","","0.005","0.0209","","0.005","","","1","U","M","1","978","0","","","0","","","","","","","","","427474","","","","","","",
"The Response of Shear Walls to Dynamic Loads","55","Antebi, J., Utku, S., and Hansen, R. J.","Reinforced Concrete, Structural Walls","Merve Usta","2016-08-16","Merve Usta (musta@purdue.edu)","","Antebi et al. (1960)","0","Antebi, J., Utku, S., and Hansen, R.J. (1960),","55","SI","978","3327","0.3","191","204516","1","51","127","I","127","191","3073","51","","7","N","22.8","C","0","31.75,253.2;95.25,253.2;260.2,71;540.9,71;821.6,71;1102.3,71;1383.0,71;1663.7,71;1944.4,71;2225.1,71;2505.8,71;2786.5,71;3067.2,71;3232.15,253.2;3295.65,253.2","320.6;320.6;360.6;360.6;360.6;360.6;360.6;360.6;360.6;360.6;360.6;360.6;360.6;320.6;320.6","","","360.6","","","","","","","","","","","","0.005","0.0209","","0.005","","","1","U","M","1","978","0","","","0","","","","","","","","","493753","","","","","","",
"The Response of Shear Walls to Dynamic Loads","58","Antebi, J., Utku, S., and Hansen, R. J.","Reinforced Concrete, Structural Walls","Merve Usta","2016-08-16","Merve Usta (musta@purdue.edu)","","Antebi et al. (1960)","0","Antebi, J., Utku, S., and Hansen, R.J. (1960),","58","SI","978","3327","0.3","191","204516","1","51","127","I","127","191","3073","51","","7","N","20","C","0","31.75,253.2;95.25,253.2;260.2,71;540.9,71;821.6,71;1102.3,71;1383.0,71;1663.7,71;1944.4,71;2225.1,71;2505.8,71;2786.5,71;3067.2,71;3232.15,253.2;3295.65,253.2","335.8;335.8;348.2;348.2;348.2;348.2;348.2;348.2;348.2;348.2;348.2;348.2;348.2;335.8;335.8","","","348.2","","","","","","","","","","","","0.005","0.0209","","0.005","","","1","U","M","1","978","0","","","0","","","","","","","","","489304","","","","","","",
"The Response of Shear Walls to Dynamic Loads","60","Antebi, J., Utku, S., and Hansen, R. J.","Reinforced Concrete, Structural Walls","Merve Usta","2016-08-16","Merve Usta (musta@purdue.edu)","","Antebi et al. (1960)","0","Antebi, J., Utku, S., and Hansen, R.J. (1960),","60","SI","978","3327","0.3","191","204516","1","51","127","I","127","191","3073","51","","7","N","19.6","C","0","31.75,253.2;95.25,253.2;260.2,71;540.9,71;821.6,71;1102.3,71;1383.0,71;1663.7,71;1944.4,71;2225.1,71;2505.8,71;2786.5,71;3067.2,71;3232.15,253.2;3295.65,253.2","318.5;318.5;350.3;350.3;350.3;350.3;350.3;350.3;350.3;350.3;350.3;350.3;350.3;318.5;318.5","","","350.3","","","","","","","","","","","","0.005","0.0209","","0.005","","","1","U","M","1","978","0","","","0","","","","","","","","","600510","","","","","","",
"US-Japan Quasi-Static Test of Isolated Wall Planar Reinforced Concrete Structure","US-J","Morgan, B. J., Hiraishi, H., and Corley, W. G.","Reinforced Concrete, Structural Walls, quasi-static","A.Puranam, C.Sim, C.Song, Y.Wang","2015-03-20","Ying Wang (wang763@purdue.edu)","","Morgan et al. (1986)","0","Morgan B. J., Hiraishi H. and Corley W. G. US-Japan quasi static test of isolated wall planar reinforced concrete structure. PCA Report, Construction Technology Division, Skokie, IL,1986, 111 pp.","US-J","SI","4384","1572","2.8","143","114200","5","57","143","I","143","143","1286","57","","35","N","31.7","C","0","16,85;71,57;127,85;300,40.5;462,40.5;624,40.5;786,40.5;948,40.5;1110,40.5;1267,40.5;1445,85;1500,57;1556,85","448;448;448;510;510;510;510;510;510;510;448;448;448","593;593;593;579;579;579;579;579;579;579;593;593;593","0.198;0.198;0.198;0.077;0.077;0.077;0.077;0.077;0.077;0.077;0.198;0.198;0.198","510","579","0.077","","","","","7.1","7.1","6","","","0.0033","0.0111","","0.0047","","4501","1","U","C","1","4384","178000","","","0","N","N","","","","","","","106000","44","12","","61","270000","",
